Repository: aggarwal-shiv/Oxide-TE-Predictor

# 🧪 Oxide TE-Predictor

# **An Interpretable Machine Learning Framework aided Accelerated Design of Oxide Perovskites-based Thermoelectrics for Clean Energy Generation from Waste Heat**

*Shivam Aggarwal, Amandeep Saha, and Tanmoy Maiti* 

*Plasmonics and Perovskites Laboratory, Department of Materials Science and Engineering, Indian Institute of Technology Kanpur, UP 208016, India.*

---

## 🔍 Project Motivation & Concept
Designing high-performance oxide thermoelectric materials is challenging due to the complex coupling between chemistry, crystal structure, and transport physics. Experimental trial-and-error approaches are time-consuming and resource intensive.

In this work, machine learning models are trained directly on experimentally reported thermoelectric data of oxide perovskites. To convert chemical compositions into meaningful numerical representations, a PAEP (Physically Aware Elemental Property) featurization strategy is employed.

The trained models learn hidden chemistry–property relationships that are difficult to capture using traditional analytical or phenomenological models.

To move beyond black-box prediction, explainable artificial intelligence techniques based on SHAP analysis are employed to extract chemically and physically meaningful trends. This enables scientific interpretation of how A-site and B-site chemistry governs thermoelectric performance.

Finally, the trained and interpreted machine learning models are deployed as a web-based application for rapid material screening and exploratory design.

The core objective of this project is not only accurate prediction, but also scientific understanding of chemistry–structure–property relationships in oxide perovskites.

---

## ✨ Key Features

- 🔬 Machine learning models trained exclusively on experimental thermoelectric data of oxide perovskites (ABO₃)
- 🔬 Physisc and chemistry-informed, PAEP (Physically Aware Elemental Property)–based featurization
- 🤖 Ensemble machine learning models (RF, Extra Trees, CatBoost, XGBoost, LightGBM)
- ⚙️ Automated hyperparameter optimization using **Optuna**
- 🧠 Explainable AI using **SHAP** for physical interpretation
- 🌡 Temperature-dependent predictions (300–1100 K)
- 🌐 Interactive **Streamlit web application**
- 📦 Ready-to-use serialized models for deployment

---

## 🎯 Predicted Thermoelectric Properties

| Property | Symbol | Unit | Physical Meaning |
|--------|--------|------|----------|
| Electrical Conductivity | σ | S·cm⁻¹ | Charge transport efficiency |
| Thermal Conductivity | κ | W·m⁻¹·K⁻¹ | Heat transport behavior |
| Seebeck Coefficient | S | µV·K⁻¹ | Thermopower and carrier type |
| Figure of Merit | zT | — | Overall thermoelectric efficiency |

Each property is modeled **independently** using optimized ML pipelines.

---

## 📁 Project Structure

```
Oxide-TE-Predictor/
│
├── Data_Preprocessing.ipynb      # Data cleaning & physics-based featurization
├── ML_pipeline.py                # Full ML pipeline (training → SHAP → export)
├── app.py                        # Streamlit web application
│
├── data/
│   ├── Dataset_new.xlsx          # Raw curated experimental dataset
│   ├── elemental_properties.xlsx # Elemental property database
│   ├── featured_data_final.csv   # Final featurized ML dataset
│   └── final_data.csv            # Cleaned & renamed dataset
│
├── final_models/                 # Optimized feature-aware ML models (.pkl)
│
├── FINAL_RESULTS/                # Optuna logs, RFE, SHAP, parity data
│
├── Figures/
│   └── correlation_matrix.tif
│
└── README.md
```

---

## 🔬 Experimental Data & PAEP Featurization (`Data_Preprocessing.ipynb`)
The experimental dataset is curated manually from reported literature and focuses exclusively on oxide perovskites with strict ABO₃ stoichiometry.
To transform raw chemical compositions into machine-learning–ready inputs, a PAEP (Physically Aware Elemental Property) featurization framework is adopted.

### Main Steps
- Manual curation of experimental oxide thermoelectric data
- Parsing chemical formulas into elemental vectors
- Strict filtering for **ABO₃ perovskite stoichiometry**
- Separation of **A-site / B-site / X-site** elements
- Weighted averaging of elemental physical properties
- Physics-based feature engineering:
  - Goldschmidt tolerance factor (Tf)
  - Octahedral factor (Of)
- Final dataset cleanup and export

### Output Dataset
```
data/featured_data_final.csv
```

This file is the **single source of truth** for ML training.

---

## 🤖 Machine Learning Methodology (`ML_pipeline.py`)
Multiple ensemble regression models are trained independently for each thermoelectric property. Hyperparameters are optimized using Optuna, and model performance is evaluated using five-fold cross-validation.
The use of ensemble learning allows robust capture of nonlinear chemistry–property relationships while maintaining strong generalization for unseen oxide compositions.

File: data/final_data.csv (part 1 of 14)
Paper_Link,Year,Composition,A_site,B_site,T,σ,κ,S,zT,Z_A,Z_B,IE_A,IE_B,EN_A,EN_B,EA_A,EA_B,AD_A,AD_B,IR_A,IR_B,MP_A,MP_B,BP_A,BP_B,HE_A,HE_B,HF_A,HF_B,IR_X,Tf,Of
https://doi.org/10.1007/s40145-021-0462-5 ,2021.0,Ca0.2Sr0.2Ba0.2Pb0.2La0.2TiO3,"Ca, Sr, Ba, Pb, La",Ti,323.0,26.2002124722337,1.45769230769231,-160.583438808295,0.014604462474645,50.6,22.0,579.18,658.8,1.254,1.54,20.894,7.6,5.038400000000001,4.51,115.0,74.5,718.6999999999999,1668.0,1984.2,3287.0,203.12,425.0,7.246,14.15,140.0,0.8407434150008407,0.5321428571428571
https://doi.org/10.1007/s40145-021-0462-5 ,2021.0,Ca0.2Sr0.2Ba0.2Pb0.2La0.2TiO3,"Ca, Sr, Ba, Pb, La",Ti,340.0,28.2383552149435,1.49230769230769,-166.454824262487,0.0186612576064909,50.6,22.0,579.18,658.8,1.254,1.54,20.894,7.6,5.038400000000001,4.51,115.0,74.5,718.6999999999999,1668.0,1984.2,3287.0,203.12,425.0,7.246,14.15,140.0,0.8407434150008407,0.5321428571428571
https://doi.org/10.1007/s40145-021-0462-5 ,2021.0,Ca0.2Sr0.2Ba0.2Pb0.2La0.2TiO3,"Ca, Sr, Ba, Pb, La",Ti,354.0,30.8472188293575,1.51346153846154,-171.346850355369,0.0210953346855984,50.6,22.0,579.18,658.8,1.254,1.54,20.894,7.6,5.038400000000001,4.51,115.0,74.5,718.6999999999999,1668.0,1984.2,3287.0,203.12,425.0,7.246,14.15,140.0,0.8407434150008407,0.5321428571428571
https://doi.org/10.1007/s40145-021-0462-5 ,2021.0,Ca0.2Sr0.2Ba0.2Pb0.2La0.2TiO3,"Ca, Sr, Ba, Pb, La",Ti,370.0,33.0484084466235,1.54807692307692,-174.281861551942,0.0239350912778905,50.6,22.0,579.18,658.8,1.254,1.54,20.894,7.6,5.038400000000001,4.51,115.0,74.5,718.6999999999999,1668.0,1984.2,3287.0,203.12,425.0,7.246,14.15,140.0,0.8407434150008407,0.5321428571428571
https://doi.org/10.1007/s40145-021-0462-5 ,2021.0,Ca0.2Sr0.2Ba0.2Pb0.2La0.2TiO3,"Ca, Sr, Ba, Pb, La",Ti,385.0,35.9834794316652,1.53076923076923,-180.396212637523,0.0296146044624747,50.6,22.0,579.18,658.8,1.254,1.54,20.894,7.6,5.038400000000001,4.51,115.0,74.5,718.6999999999999,1668.0,1984.2,3287.0,203.12,425.0,7.246,14.15,140.0,0.8407434150008407,0.5321428571428571
https://doi.org/10.1007/s40145-021-0462-5 ,2021.0,Ca0.2Sr0.2Ba0.2Pb0.2La0.2TiO3,"Ca, Sr, Ba, Pb, La",Ti,396.0,37.5327087937372,1.51730769230769,-183.575893291792,0.0332657200811359,50.6,22.0,579.18,658.8,1.254,1.54,20.894,7.6,5.038400000000001,4.51,115.0,74.5,718.6999999999999,1668.0,1984.2,3287.0,203.12,425.0,7.246,14.15,140.0,0.8407434150008407,0.5321428571428571
https://doi.org/10.1007/s40145-021-0462-5 ,2021.0,Ca0.2Sr0.2Ba0.2Pb0.2La0.2TiO3,"Ca, Sr, Ba, Pb, La",Ti,409.0,39.1631775392988,1.47884615384615,-188.71224807711,0.0401622718052738,50.6,22.0,579.18,658.8,1.254,1.54,20.894,7.6,5.038400000000001,4.51,115.0,74.5,718.6999999999999,1668.0,1984.2,3287.0,203.12,425.0,7.246,14.15,140.0,0.8407434150008407,0.5321428571428571
https://doi.org/10.1007/s40145-021-0462-5 ,2021.0,Ca0.2Sr0.2Ba0.2Pb0.2La0.2TiO3,"Ca, Sr, Ba, Pb, La",Ti,423.0,40.7942143924374,1.45769230769231,-193.114594489339,0.0450304259634888,50.6,22.0,579.18,658.8,1.254,1.54,20.894,7.6,5.038400000000001,4.51,115.0,74.5,718.6999999999999,1668.0,1984.2,3287.0,203.12,425.0,7.246,14.15,140.0,0.8407434150008407,0.5321428571428571
https://doi.org/10.1007/s40145-021-0462-5 ,2021.0,Ca0.2Sr0.2Ba0.2Pb0.2La0.2TiO3,"Ca, Sr, Ba, Pb, La",Ti,439.0,42.2622043710197,1.45769230769231,-196.29461590887,0.0490872210953347,50.6,22.0,579.18,658.8,1.254,1.54,20.894,7.6,5.038400000000001,4.51,115.0,74.5,718.6999999999999,1668.0,1984.2,3287.0,203.12,425.0,7.246,14.15,140.0,0.8407434150008407,0.5321428571428571
https://doi.org/10.1007/s40145-021-0462-5 ,2021.0,Ca0.2Sr0.2Ba0.2Pb0.2La0.2TiO3,"Ca, Sr, Ba, Pb, La",Ti,458.0,44.3827227123728,1.45192307692308,-200.699347677928,0.0580121703853956,50.6,22.0,579.18,658.8,1.254,1.54,20.894,7.6,5.038400000000001,4.51,115.0,74.5,718.6999999999999,1668.0,1984.2,3287.0,203.12,425.0,7.246,14.15,140.0,0.8407434150008407,0.5321428571428571
https://doi.org/10.1007/s40145-021-0462-5 ,2021.0,Ca0.2Sr0.2Ba0.2Pb0.2La0.2TiO3,"Ca, Sr, Ba, Pb, La",Ti,905.0,44.7606278724939,1.22884615384615,-255.342420406971,,50.6,22.0,579.18,658.8,1.254,1.54,20.894,7.6,5.038400000000001,4.51,115.0,74.5,718.6999999999999,1668.0,1984.2,3287.0,203.12,425.0,7.246,14.15,140.0,0.8407434150008407,0.5321428571428571
https://doi.org/10.1007/s40145-021-0462-5 ,2021.0,Ca0.2Sr0.2Ba0.2Pb0.2La0.2TiO3,"Ca, Sr, Ba, Pb, La",Ti,873.0,45.3272583696449,1.24230769230769,-255.087187226171,,50.6,22.0,579.18,658.8,1.254,1.54,20.894,7.6,5.038400000000001,4.51,115.0,74.5,718.6999999999999,1668.0,1984.2,3287.0,203.12,425.0,7.246,14.15,140.0,0.8407434150008407,0.5321428571428571
https://doi.org/10.1007/s40145-021-0462-5 ,2021.0,Ca0.2Sr0.2Ba0.2Pb0.2La0.2TiO3,"Ca, Sr, Ba, Pb, La",Ti,471.0,45.3617993103174,1.46153846153846,-204.615762827378,0.062474645030426,50.6,22.0,579.18,658.8,1.254,1.54,20.894,7.6,5.038400000000001,4.51,115.0,74.5,718.6999999999999,1668.0,1984.2,3287.0,203.12,425.0,7.246,14.15,140.0,0.8407434150008407,0.5321428571428571
https://doi.org/10.1007/s40145-021-0462-5 ,2021.0,Ca0.2Sr0.2Ba0.2Pb0.2La0.2TiO3,"Ca, Sr, Ba, Pb, La",Ti,856.0,45.6510796884498,1.24423076923077,-255.081394216727,0.203651115618661,50.6,22.0,579.18,658.8,1.254,1.54,20.894,7.6,5.038400000000001,4.51,115.0,74.5,718.6999999999999,1668.0,1984.2,3287.0,203.12,425.0,7.246,14.15,140.0,0.8407434150008407,0.5321428571428571
https://doi.org/10.1007/s40145-021-0462-5 ,2021.0,Ca0.2Sr0.2Ba0.2Pb0.2La0.2TiO3,"Ca, Sr, Ba, Pb, La",Ti,824.0,46.298835947575,1.24230769230769,-251.404877811313,,50.6,22.0,579.18,658.8,1.254,1.54,20.894,7.6,5.038400000000001,4.51,115.0,74.5,718.6999999999999,1668.0,1984.2,3287.0,203.12,425.0,7.246,14.15,140.0,0.8407434150008407,0.5321428571428571
https://doi.org/10.1007/s40145-021-0462-5 ,2021.0,Ca0.2Sr0.2Ba0.2Pb0.2La0.2TiO3,"Ca, Sr, Ba, Pb, La",Ti,807.0,46.460292120916,1.24615384615385,-249.933453412521,0.189452332657201,50.6,22.0,579.18,658.8,1.254,1.54,20.894,7.6,5.038400000000001,4.51,115.0,74.5,718.6999999999999,1668.0,1984.2,3287.0,203.12,425.0,7.246,14.15,140.0,0.8407434150008407,0.5321428571428571
https://doi.org/10.1007/s40145-021-0462-5 ,2021.0,Ca0.2Sr0.2Ba0.2Pb0.2La0.2TiO3,"Ca, Sr, Ba, Pb, La",Ti,791.0,46.6215210512263,1.25576923076923,-248.462029013728,0.184584178498986,50.6,22.0,579.18,658.8,1.254,1.54,20.894,7.6,5.038400000000001,4.51,115.0,74.5,718.6999999999999,1668.0,1984.2,3287.0,203.12,425.0,7.246,14.15,140.0,0.8407434150008407,0.5321428571428571
https://doi.org/10.1007/s40145-021-0462-5 ,2021.0,Ca0.2Sr0.2Ba0.2Pb0.2La0.2TiO3,"Ca, Sr, Ba, Pb, La",Ti,777.0,46.7824091169904,,-247.479261999805,0.176470588235294,50.6,22.0,579.18,658.8,1.254,1.54,20.894,7.6,5.038400000000001,4.51,115.0,74.5,718.6999999999999,1668.0,1984.2,3287.0,203.12,425.0,7.246,14.15,140.0,0.8407434150008407,0.5321428571428571
https://doi.org/10.1007/s40145-021-0462-5 ,2021.0,Ca0.2Sr0.2Ba0.2Pb0.2La0.2TiO3,"Ca, Sr, Ba, Pb, La",Ti,485.0,46.8302437749612,1.44807692307692,-207.55043325869,0.0661257606490872,50.6,22.0,579.18,658.8,1.254,1.54,20.894,7.6,5.038400000000001,4.51,115.0,74.5,718.6999999999999,1668.0,1984.2,3287.0,203.12,425.0,7.246,14.15,140.0,0.8407434150008407,0.5321428571428571
https://doi.org/10.1007/s40145-021-0462-5 ,2021.0,Ca0.2Sr0.2Ba0.2Pb0.2La0.2TiO3,"Ca, Sr, Ba, Pb, La",Ti,726.0,47.1838339307931,,-244.774608119949,0.161866125760649,50.6,22.0,579.18,658.8,1.254,1.54,20.894,7.6,5.038400000000001,4.51,115.0,74.5,718.6999999999999,1668.0,1984.2,3287.0,203.12,425.0,7.246,14.15,140.0,0.8407434150008407,0.5321428571428571
https://doi.org/10.1007/s40145-021-0462-5 ,2021.0,Ca0.2Sr0.2Ba0.2Pb0.2La0.2TiO3,"Ca, Sr, Ba, Pb, La",Ti,520.0,48.7076120734222,1.41538461538462,-216.847872651154,0.0855983772819473,50.6,22.0,579.18,658.8,1.254,1.54,20.894,7.6,5.038400000000001,4.51,115.0,74.5,718.6999999999999,1668.0,1984.2,3287.0,203.12,425.0,7.246,14.15,140.0,0.8407434150008407,0.5321428571428571
https://doi.org/10.1007/s40145-021-0462-5 ,2021.0,Ca0.2Sr0.2Ba0.2Pb0.2La0.2TiO3,"Ca, Sr, Ba, Pb, La",Ti,691.0,48.727495838612,1.30576923076923,-241.341057345925,0.150507099391481,50.6,22.0,579.18,658.8,1.254,1.54,20.894,7.6,5.038400000000001,4.51,115.0,74.5,718.6999999999999,1668.0,1984.2,3287.0,203.12,425.0,7.246,14.15,140.0,0.8407434150008407,0.5321428571428571
https://doi.org/10.1007/s40145-021-0462-5 ,2021.0,Ca0.2Sr0.2Ba0.2Pb0.2La0.2TiO3,"Ca, Sr, Ba, Pb, La",Ti,537.0,49.1985706413366,1.40961538461539,-220.02925713173,0.0908722109533469,50.6,22.0,579.18,658.8,1.254,1.54,20.894,7.6,5.038400000000001,4.51,115.0,74.5,718.6999999999999,1668.0,1984.2,3287.0,203.12,425.0,7.246,14.15,140.0,0.8407434150008407,0.5321428571428571
https://doi.org/10.1007/s40145-021-0462-5 ,2021.0,Ca0.2Sr0.2Ba0.2Pb0.2La0.2TiO3,"Ca, Sr, Ba, Pb, La",Ti,567.0,49.5278457928793,1.41346153846154,-227.371385454191,0.1026369168357,50.6,22.0,579.18,658.8,1.254,1.54,20.894,7.6,5.038400000000001,4.51,115.0,74.5,718.6999999999999,1668.0,1984.2,3287.0,203.12,425.0,7.246,14.15,140.0,0.8407434150008407,0.5321428571428571
https://doi.org/10.1007/s40145-021-0462-5 ,2021.0,Ca0.2Sr0.2Ba0.2Pb0.2La0.2TiO3,"Ca, Sr, Ba, Pb, La",Ti,586.0,49.6929378547122,1.38461538461538,-229.820124622724,0.11237322515213,50.6,22.0,579.18,658.8,1.254,1.54,20.894,7.6,5.038400000000001,4.51,115.0,74.5,718.6999999999999,1668.0,1984.2,3287.0,203.12,425.0,7.246,14.15,140.0,0.8407434150008407,0.5321428571428571
https://doi.org/10.1007/s40145-021-0462-5 ,2021.0,Ca0.2Sr0.2Ba0.2Pb0.2La0.2TiO3,"Ca, Sr, Ba, Pb, La",Ti,663.0,49.9463138339876,,-237.422256839646,0.142393509127789,50.6,22.0,579.18,658.8,1.254,1.54,20.894,7.6,5.038400000000001,4.51,115.0,74.5,718.6999999999999,1668.0,1984.2,3287.0,203.12,425.0,7.246,14.15,140.0,0.8407434150008407,0.5321428571428571
https://doi.org/10.1007/s40145-021-0462-5 ,2021.0,Ca0.2Sr0.2Ba0.2Pb0.2La0.2TiO3,"Ca, Sr, Ba, Pb, La",Ti,616.0,50.185259880811,1.32115384615385,-234.717943725051,0.128600405679513,50.6,22.0,579.18,658.8,1.254,1.54,20.894,7.6,5.038400000000001,4.51,115.0,74.5,718.6999999999999,1668.0,1984.2,3287.0,203.12,425.0,7.246,14.15,140.0,0.8407434150008407,0.5321428571428571
https://doi.org/10.1007/s40145-021-0462-5 ,2021.0,Ca0.2Sr0.2Ba0.2Pb0.2La0.2TiO3,"Ca, Sr, Ba, Pb, La",Ti,636.0,50.3512609147668,1.32307692307692,-235.946743257716,0.133468559837728,50.6,22.0,579.18,658.8,1.254,1.54,20.894,7.6,5.038400000000001,4.51,115.0,74.5,718.6999999999999,1668.0,1984.2,3287.0,203.12,425.0,7.246,14.15,140.0,0.8407434150008407,0.5321428571428571
https://doi.org/10.1007/s40145-021-0462-5 ,2021.0,Ca0.2Sr0.2Ba0.2Pb0.2La0.2TiO3,"Ca, Sr, Ba, Pb, La",Ti,706.0,,1.29230769230769,-243.056469671892,0.156997971602434,50.6,22.0,579.18,658.8,1.254,1.54,20.894,7.6,5.038400000000001,4.51,115.0,74.5,718.6999999999999,1668.0,1984.2,3287.0,203.12,425.0,7.246,14.15,140.0,0.8407434150008407,0.5321428571428571
https://doi.org/10.1016/j.jallcom.2022.168366,2023.0,Ca0.25Sr0.25Ba0.25Nd0.25TiO3,"Ca, Sr, Ba, Nd",Ti,374.0,2265.10067114094,2.65971266528036,-76.2293944915335,0.0016066185849825,43.5,22.0,543.8249999999999,658.8,0.995,1.54,12.1375,7.6,3.67425,4.51,112.75,74.5,841.75,1668.0,1945.5,3287.0,196.525,425.0,8.09,14.15,140.0,0.8333250907508334,0.5321428571428571
https://doi.org/10.1016/j.jallcom.2022.168367,2023.0,Ca0.25Sr0.25Ba0.25Nd0.25TiO3,"Ca, Sr, Ba, Nd",Ti,386.0,2432.88590604027,2.65517711749835,-79.2698343815451,0.0040580433367256,43.5,22.0,543.8249999999999,658.8,0.995,1.54,12.1375,7.6,3.67425,4.51,112.75,74.5,841.75,1668.0,1945.5,3287.0,196.525,425.0,8.09,14.15,140.0,0.8333250907508334,0.5321428571428571
https://doi.org/10.1016/j.jallcom.2022.168368,2023.0,Ca0.25Sr0.25Ba0.25Nd0.25TiO3,"Ca, Sr, Ba, Nd",Ti,407.0,2986.57718120805,2.65253680658856,-84.6800678737105,0.0060665384347958,43.5,22.0,543.8249999999999,658.8,0.995,1.54,12.1375,7.6,3.67425,4.51,112.75,74.5,841.75,1668.0,1945.5,3287.0,196.525,425.0,8.09,14.15,140.0,0.8333250907508334,0.5321428571428571
https://doi.org/10.1016/j.jallcom.2022.168369,2023.0,Ca0.25Sr0.25Ba0.25Nd0.25TiO3,"Ca, Sr, Ba, Nd",Ti,422.0,3305.36912751678,2.65522775359799,-87.8228277111977,0.0078554379067267,43.5,22.0,543.8249999999999,658.8,0.995,1.54,12.1375,7.6,3.67425,4.51,112.75,74.5,841.75,1668.0,1945.5,3287.0,196.525,425.0,8.09,14.15,140.0,0.8333250907508334,0.5321428571428571
https://doi.org/10.1016/j.jallcom.2022.168370,2023.0,Ca0.25Sr0.25Ba0.25Nd0.25TiO3,"Ca, Sr, Ba, Nd",Ti,455.0,4211.40939597315,2.65870476577325,-94.4667322799206,0.0126301508935872,43.5,22.0,543.8249999999999,658.8,0.995,1.54,12.1375,7.6,3.67425,4.51,112.75,74.5,841.75,1668.0,1945.5,3287.0,196.525,425.0,8.09,14.15,140.0,0.8333250907508334,0.5321428571428571
https://doi.org/10.1016/j.jallcom.2022.168371,2023.0,Ca0.25Sr0.25Ba0.25Nd0.25TiO3,"Ca, Sr, Ba, Nd",Ti,468.0,4362.41610738255,,-97.8667940924067,0.0152658627781452,43.5,22.0,543.8249999999999,658.8,0.995,1.54,12.1375,7.6,3.67425,4.51,112.75,74.5,841.75,1668.0,1945.5,3287.0,196.525,425.0,8.09,14.15,140.0,0.8333250907508334,0.5321428571428571
https://doi.org/10.1016/j.jallcom.2022.168372,2023.0,Ca0.25Sr0.25Ba0.25Nd0.25TiO3,"Ca, Sr, Ba, Nd",Ti,494.0,,2.61242759037752,-105.318526615104,,43.5,22.0,543.8249999999999,658.8,0.995,1.54,12.1375,7.6,3.67425,4.51,112.75,74.5,841.75,1668.0,1945.5,3287.0,196.525,425.0,8.09,14.15,140.0,0.8333250907508334,0.5321428571428571
https://doi.org/10.1016/j.jallcom.2022.168373,2023.0,Ca0.25Sr0.25Ba0.25Nd0.25TiO3,"Ca, Sr, Ba, Nd",Ti,507.0,5402.68456375839,2.5849954833977,-109.152994359406,,43.5,22.0,543.8249999999999,658.8,0.995,1.54,12.1375,7.6,3.67425,4.51,112.75,74.5,841.75,1668.0,1945.5,3287.0,196.525,425.0,8.09,14.15,140.0,0.8333250907508334,0.5321428571428571
https://doi.org/10.1016/j.jallcom.2022.168374,2023.0,Ca0.25Sr0.25Ba0.25Nd0.25TiO3,"Ca, Sr, Ba, Nd",Ti,512.0,5604.02684563758,2.5734842100796,,0.0246851693235906,43.5,22.0,543.8249999999999,658.8,0.995,1.54,12.1375,7.6,3.67425,4.51,112.75,74.5,841.75,1668.0,1945.5,3287.0,196.525,425.0,8.09,14.15,140.0,0.8333250907508334,0.5321428571428571
https://doi.org/10.1016/j.jallcom.2022.168375,2023.0,Ca0.25Sr0.25Ba0.25Nd0.25TiO3,"Ca, Sr, Ba, Nd",Ti,551.0,6459.73154362416,2.55770262569189,-119.403303558228,0.0330204263337151,43.5,22.0,543.8249999999999,658.8,0.995,1.54,12.1375,7.6,3.67425,4.51,112.75,74.5,841.75,1668.0,1945.5,3287.0,196.525,425.0,8.09,14.15,140.0,0.8333250907508334,0.5321428571428571
https://doi.org/10.1016/j.jallcom.2022.168376,2023.0,Ca0.25Sr0.25Ba0.25Nd0.25TiO3,"Ca, Sr, Ba, Nd",Ti,567.0,6644.29530201342,2.55958339510708,-124.634076083369,0.0364949171633913,43.5,22.0,543.8249999999999,658.8,0.995,1.54,12.1375,7.6,3.67425,4.51,112.75,74.5,841.75,1668.0,1945.5,3287.0,196.525,425.0,8.09,14.15,140.0,0.8333250907508334,0.5321428571428571
https://doi.org/10.1016/j.jallcom.2022.168377,2023.0,Ca0.25Sr0.25Ba0.25Nd0.25TiO3,"Ca, Sr, Ba, Nd",Ti,582.0,7097.31543624161,2.55967863919926,-126.454131234509,0.0389397292086749,43.5,22.0,543.8249999999999,658.8,0.995,1.54,12.1375,7.6,3.67425,4.51,112.75,74.5,841.75,1668.0,1945.5,3287.0,196.525,425.0,8.09,14.15,140.0,0.8333250907508334,0.5321428571428571
https://doi.org/10.1016/j.jallcom.2022.168378,2023.0,Ca0.25Sr0.25Ba0.25Nd0.25TiO3,"Ca, Sr, Ba, Nd",Ti,610.0,7600.6711409396,2.53789848543637,-132.763702642934,0.0466819428088078,43.5,22.0,543.8249999999999,658.8,0.995,1.54,12.1375,7.6,3.67425,4.51,112.75,74.5,841.75,1668.0,1945.5,3287.0,196.525,425.0,8.09,14.15,140.0,0.8333250907508334,0.5321428571428571
https://doi.org/10.1016/j.jallcom.2022.168379,2023.0,Ca0.25Sr0.25Ba0.25Nd0.25TiO3,"Ca, Sr, Ba, Nd",Ti,624.0,7852.34899328859,2.53222929183313,-134.86147156271,,43.5,22.0,543.8249999999999,658.8,0.995,1.54,12.1375,7.6,3.67425,4.51,112.75,74.5,841.75,1668.0,1945.5,3287.0,196.525,425.0,8.09,14.15,140.0,0.8333250907508334,0.5321428571428571
https://doi.org/10.1016/j.jallcom.2022.168380,2023.0,Ca0.25Sr0.25Ba0.25Nd0.25TiO3,"Ca, Sr, Ba, Nd",Ti,659.0,8204.69798657718,2.53392313428416,-140.054293239962,0.062627533427995,43.5,22.0,543.8249999999999,658.8,0.995,1.54,12.1375,7.6,3.67425,4.51,112.75,74.5,841.75,1668.0,1945.5,3287.0,196.525,425.0,8.09,14.15,140.0,0.8333250907508334,0.5321428571428571
https://doi.org/10.1016/j.jallcom.2022.168381,2023.0,Ca0.25Sr0.25Ba0.25Nd0.25TiO3,"Ca, Sr, Ba, Nd",Ti,687.0,8473.15436241611,2.53609909546703,-145.225060462213,0.0675553336852019,43.5,22.0,543.8249999999999,658.8,0.995,1.54,12.1375,7.6,3.67425,4.51,112.75,74.5,841.75,1668.0,1945.5,3287.0,196.525,425.0,8.09,14.15,140.0,0.8333250907508334,0.5321428571428571
https://doi.org/10.1016/j.jallcom.2022.168382,2023.0,Ca0.25Sr0.25Ba0.25Nd0.25TiO3,"Ca, Sr, Ba, Nd",Ti,712.0,8640.93959731544,,-151.938900868502,0.0776977295454115,43.5,22.0,543.8249999999999,658.8,0.995,1.54,12.1375,7.6,3.67425,4.51,112.75,74.5,841.75,1668.0,1945.5,3287.0,196.525,425.0,8.09,14.15,140.0,0.8333250907508334,0.5321428571428571
https://doi.org/10.1016/j.jallcom.2022.168383,2023.0,Ca0.25Sr0.25Ba0.25Nd0.25TiO3,"Ca, Sr, Ba, Nd",Ti,726.0,8775.1677852349,2.5452488779224,-153.491418424417,0.0793568078987124,43.5,22.0,543.8249999999999,658.8,0.995,1.54,12.1375,7.6,3.67425,4.51,112.75,74.5,841.75,1668.0,1945.5,3287.0,196.525,425.0,8.09,14.15,140.0,0.8333250907508334,0.5321428571428571
https://doi.org/10.1016/j.jallcom.2022.168384,2023.0,Ca0.25Sr0.25Ba0.25Nd0.25TiO3,"Ca, Sr, Ba, Nd",Ti,760.0,8926.1744966443,2.56094333606883,-158.786482682002,0.0898437775746122,43.5,22.0,543.8249999999999,658.8,0.995,1.54,12.1375,7.6,3.67425,4.51,112.75,74.5,841.75,1668.0,1945.5,3287.0,196.525,425.0,8.09,14.15,140.0,0.8333250907508334,0.5321428571428571
https://doi.org/10.1016/j.jallcom.2022.168385,2023.0,Ca0.25Sr0.25Ba0.25Nd0.25TiO3,"Ca, Sr, Ba, Nd",Ti,786.0,8976.51006711409,2.57177946139173,-162.623480712335,0.0973031300866034,43.5,22.0,543.8249999999999,658.8,0.995,1.54,12.1375,7.6,3.67425,4.51,112.75,74.5,841.75,1668.0,1945.5,3287.0,196.525,425.0,8.09,14.15,140.0,0.8333250907508334,0.5321428571428571
https://doi.org/10.1016/j.jallcom.2022.168386,2023.0,Ca0.25Sr0.25Ba0.25Nd0.25TiO3,"Ca, Sr, Ba, Nd",Ti,820.0,8976.51006711409,2.58048887052976,-166.544701120535,0.109753917308774,43.5,22.0,543.8249999999999,658.8,0.995,1.54,12.1375,7.6,3.67425,4.51,112.75,74.5,841.75,1668.0,1945.5,3287.0,196.525,425.0,8.09,14.15,140.0,0.8333250907508334,0.5321428571428571
https://doi.org/10.1016/j.jallcom.2022.168387,2023.0,Ca0.25Sr0.25Ba0.25Nd0.25TiO3,"Ca, Sr, Ba, Nd",Ti,833.0,8926.1744966443,2.57961117813601,-169.354580213438,0.11165165284189,43.5,22.0,543.8249999999999,658.8,0.995,1.54,12.1375,7.6,3.67425,4.51,112.75,74.5,841.75,1668.0,1945.5,3287.0,196.525,425.0,8.09,14.15,140.0,0.8333250907508334,0.5321428571428571
https://doi.org/10.1016/j.jallcom.2022.168388,2023.0,Ca0.25Sr0.25Ba0.25Nd0.25TiO3,"Ca, Sr, Ba, Nd",Ti,864.0,8875.8389261745,2.54181941376385,-174.705127935843,0.12027659803432,43.5,22.0,543.8249999999999,658.8,0.995,1.54,12.1375,7.6,3.67425,4.51,112.75,74.5,841.75,1668.0,1945.5,3287.0,196.525,425.0,8.09,14.15,140.0,0.8333250907508334,0.5321428571428571
https://doi.org/10.1016/j.jallcom.2022.168389,2023.0,Ca0.25Sr0.25Ba0.25Nd0.25TiO3,"Ca, Sr, Ba, Nd",Ti,895.0,,2.56184031840531,-177.922795,0.126584903849082,43.5,22.0,543.8249999999999,658.8,0.995,1.54,12.1375,7.6,3.67425,4.51,112.75,74.5,841.75,1668.0,1945.5,3287.0,196.525,425.0,8.09,14.15,140.0,0.8333250907508334,0.5321428571428571
https://doi.org/10.1016/j.jallcom.2022.168390,2023.0,Ca0.25Sr0.25Ba0.25Nd0.25TiO3,"Ca, Sr, Ba, Nd",Ti,910.0,8691.27516778524,,-180.901817167068,0.12978043842405,43.5,22.0,543.8249999999999,658.8,0.995,1.54,12.1375,7.6,3.67425,4.51,112.75,74.5,841.75,1668.0,1945.5,3287.0,196.525,425.0,8.09,14.15,140.0,0.8333250907508334,0.5321428571428571
https://doi.org/10.1016/j.jallcom.2022.168391,2023.0,Ca0.25Sr0.25Ba0.25Nd0.25TiO3,"Ca, Sr, Ba, Nd",Ti,923.0,8640.93959731544,2.59892041079862,-183.415106101432,0.132410108910703,43.5,22.0,543.8249999999999,658.8,0.995,1.54,12.1375,7.6,3.67425,4.51,112.75,74.5,841.75,1668.0,1945.5,3287.0,196.525,425.0,8.09,14.15,140.0,0.8333250907508334,0.5321428571428571
https://doi.org/10.1016/j.jallcom.2022.168392,2023.0,Ca0.25Sr0.25Ba0.25Nd0.25TiO3,"Ca, Sr, Ba, Nd",Ti,935.0,8573.82550335571,2.59836341370258,-184.593110885322,0.133854677092091,43.5,22.0,543.8249999999999,658.8,0.995,1.54,12.1375,7.6,3.67425,4.51,112.75,74.5,841.75,1668.0,1945.5,3287.0,196.525,425.0,8.09,14.15,140.0,0.8333250907508334,0.5321428571428571
https://doi.org/10.1016/j.jallcom.2022.168393,2023.0,Ca0.25Sr0.25Ba0.25Nd0.25TiO3,"Ca, Sr, Ba, Nd",Ti,1012.0,8154.36241610738,,-193.832390080296,0.146373277342305,43.5,22.0,543.8249999999999,658.8,0.995,1.54,12.1375,7.6,3.67425,4.51,112.75,74.5,841.75,1668.0,1945.5,3287.0,196.525,425.0,8.09,14.15,140.0,0.8333250907508334,0.5321428571428571
https://doi.org/10.1016/j.jallcom.2022.168394,2023.0,Ca0.25Sr0.25Ba0.25Nd0.25TiO3,"Ca, Sr, Ba, Nd",Ti,1037.0,8003.35570469799,2.60146668323765,-196.905081076377,,43.5,22.0,543.8249999999999,658.8,0.995,1.54,12.1375,7.6,3.67425,4.51,112.75,74.5,841.75,1668.0,1945.5,3287.0,196.525,425.0,8.09,14.15,140.0,0.8333250907508334,0.5321428571428571
https://doi.org/10.1016/j.jallcom.2022.168395,2023.0,Ca0.25Sr0.25Ba0.25Nd0.25TiO3,"Ca, Sr, Ba, Nd",Ti,1070.0,7802.01342281879,2.60535119545286,-200.997626520557,0.150081633654804,43.5,22.0,543.8249999999999,658.8,0.995,1.54,12.1375,7.6,3.67425,4.51,112.75,74.5,841.75,1668.0,1945.5,3287.0,196.525,425.0,8.09,14.15,140.0,0.8333250907508334,0.5321428571428571
https://doi.org/10.1016/j.jallcom.2022.168366,2023.0,Ca0.25Sr0.25Ba0.25Sm0.25TiO3,"Ca, Sr, Ba, Sm",Ti,394.0,2297.17020831009,2.64491908764634,-93.3389476492434,0.0030174860377892,44.0,22.0,546.675,658.8,1.0025,1.54,9.245,7.6,3.8075,4.51,112.25,74.5,854.5,1668.0,1625.5,3287.0,184.025,425.0,8.1725,14.15,140.0,0.8316765742508316,0.5321428571428571
https://doi.org/10.1016/j.jallcom.2022.168367,2023.0,Ca0.25Sr0.25Ba0.25Sm0.25TiO3,"Ca, Sr, Ba, Sm",Ti,409.0,2546.4895747092,2.6434059122021,,0.0051401732584084,44.0,22.0,546.675,658.8,1.0025,1.54,9.245,7.6,3.8075,4.51,112.25,74.5,854.5,1668.0,1625.5,3287.0,184.025,425.0,8.1725,14.15,140.0,0.8316765742508316,0.5321428571428571
https://doi.org/10.1016/j.jallcom.2022.168368,2023.0,Ca0.25Sr0.25Ba0.25Sm0.25TiO3,"Ca, Sr, Ba, Sm",Ti,465.0,3940.25238246226,,-111.65082846735,,44.0,22.0,546.675,658.8,1.0025,1.54,9.245,7.6,3.8075,4.51,112.25,74.5,854.5,1668.0,1625.5,3287.0,184.025,425.0,8.1725,14.15,140.0,0.8316765742508316,0.5321428571428571
https://doi.org/10.1016/j.jallcom.2022.168369,2023.0,Ca0.25Sr0.25Ba0.25Sm0.25TiO3,"Ca, Sr, Ba, Sm",Ti,495.0,4413.62143071042,2.62604616937562,-120.556150069587,0.0128023712801677,44.0,22.0,546.675,658.8,1.0025,1.54,9.245,7.6,3.8075,4.51,112.25,74.5,854.5,1668.0,1625.5,3287.0,184.025,425.0,8.1725,14.15,140.0,0.8316765742508316,0.5321428571428571
https://doi.org/10.1016/j.jallcom.2022.168370,2023.0,Ca0.25Sr0.25Ba0.25Sm0.25TiO3,"Ca, Sr, Ba, Sm",Ti,511.0,4803.2597015977,2.61666330011238,-124.816669785479,0.0159512472065522,44.0,22.0,546.675,658.8,1.0025,1.54,9.245,7.6,3.8075,4.51,112.25,74.5,854.5,1668.0,1625.5,3287.0,184.025,425.0,8.1725,14.15,140.0,0.8316765742508316,0.5321428571428571
https://doi.org/10.1016/j.jallcom.2022.168371,2023.0,Ca0.25Sr0.25Ba0.25Sm0.25TiO3,"Ca, Sr, Ba, Sm",Ti,532.0,5103.06009882154,2.60431899803713,-130.084677104775,0.0175796370830802,44.0,22.0,546.675,658.8,1.0025,1.54,9.245,7.6,3.8075,4.51,112.25,74.5,854.5,1668.0,1625.5,3287.0,184.025,425.0,8.1725,14.15,140.0,0.8316765742508316,0.5321428571428571
https://doi.org/10.1016/j.jallcom.2022.168372,2023.0,Ca0.25Sr0.25Ba0.25Sm0.25TiO3,"Ca, Sr, Ba, Sm",Ti,560.0,5720.09175586833,2.58744627062026,-138.901446728603,0.0234027945568208,44.0,22.0,546.675,658.8,1.0025,1.54,9.245,7.6,3.8075,4.51,112.25,74.5,854.5,1668.0,1625.5,3287.0,184.025,425.0,8.1725,14.15,140.0,0.8316765742508316,0.5321428571428571
https://doi.org/10.1016/j.jallcom.2022.168373,2023.0,Ca0.25Sr0.25Ba0.25Sm0.25TiO3,"Ca, Sr, Ba, Sm",Ti,617.0,6670.83896392146,2.57655258004724,-150.062337592194,0.0357680738671201,44.0,22.0,546.675,658.8,1.0025,1.54,9.245,7.6,3.8075,4.51,112.25,74.5,854.5,1668.0,1625.5,3287.0,184.025,425.0,8.1725,14.15,140.0,0.8316765742508316,0.5321428571428571
https://doi.org/10.1016/j.jallcom.2022.168374,2023.0,Ca0.25Sr0.25Ba0.25Sm0.25TiO3,"Ca, Sr, Ba, Sm",Ti,630.0,6657.8027718571,2.57768489651221,-151.909881848765,0.0382440405632685,44.0,22.0,546.675,658.8,1.0025,1.54,9.245,7.6,3.8075,4.51,112.25,74.5,854.5,1668.0,1625.5,3287.0,184.025,425.0,8.1725,14.15,140.0,0.8316765742508316,0.5321428571428571
https://doi.org/10.1016/j.jallcom.2022.168375,2023.0,Ca0.25Sr0.25Ba0.25Sm0.25TiO3,"Ca, Sr, Ba, Sm",Ti,650.0,6888.86700327804,2.58514739169662,,0.0424671,44.0,22.0,546.675,658.8,1.0025,1.54,9.245,7.6,3.8075,4.51,112.25,74.5,854.5,1668.0,1625.5,3287.0,184.025,425.0,8.1725,14.15,140.0,0.8316765742508316,0.5321428571428571
https://doi.org/10.1016/j.jallcom.2022.168376,2023.0,Ca0.25Sr0.25Ba0.25Sm0.25TiO3,"Ca, Sr, Ba, Sm",Ti,663.0,7047.1339991897,2.5849309889971,-158.549961183068,0.0458969855502108,44.0,22.0,546.675,658.8,1.0025,1.54,9.245,7.6,3.8075,4.51,112.25,74.5,854.5,1668.0,1625.5,3287.0,184.025,425.0,8.1725,14.15,140.0,0.8316765742508316,0.5321428571428571
https://doi.org/10.1016/j.jallcom.2022.168377,2023.0,Ca0.25Sr0.25Ba0.25Sm0.25TiO3,"Ca, Sr, Ba, Sm",Ti,700.0,7316.94154460101,2.58081800517742,-165.517164012585,,44.0,22.0,546.675,658.8,1.0025,1.54,9.245,7.6,3.8075,4.51,112.25,74.5,854.5,1668.0,1625.5,3287.0,184.025,425.0,8.1725,14.15,140.0,0.8316765742508316,0.5321428571428571
https://doi.org/10.1016/j.jallcom.2022.168378,2023.0,Ca0.25Sr0.25Ba0.25Sm0.25TiO3,"Ca, Sr, Ba, Sm",Ti,718.0,7420.19191812433,2.57505748257893,-168.535240993681,0.0598404765359176,44.0,22.0,546.675,658.8,1.0025,1.54,9.245,7.6,3.8075,4.51,112.25,74.5,854.5,1668.0,1625.5,3287.0,184.025,425.0,8.1725,14.15,140.0,0.8316765742508316,0.5321428571428571
https://doi.org/10.1016/j.jallcom.2022.168379,2023.0,Ca0.25Sr0.25Ba0.25Sm0.25TiO3,"Ca, Sr, Ba, Sm",Ti,750.0,7496.81324154188,2.57517208006759,-172.534490603466,0.0654243154681011,44.0,22.0,546.675,658.8,1.0025,1.54,9.245,7.6,3.8075,4.51,112.25,74.5,854.5,1668.0,1625.5,3287.0,184.025,425.0,8.1725,14.15,140.0,0.8316765742508316,0.5321428571428571
https://doi.org/10.1016/j.jallcom.2022.168380,2023.0,Ca0.25Sr0.25Ba0.25Sm0.25TiO3,"Ca, Sr, Ba, Sm",Ti,762.0,7532.80014180275,2.57132120468999,-175.957943504588,0.0687074190085635,44.0,22.0,546.675,658.8,1.0025,1.54,9.245,7.6,3.8075,4.51,112.25,74.5,854.5,1668.0,1625.5,3287.0,184.025,425.0,8.1725,14.15,140.0,0.8316765742508316,0.5321428571428571
https://doi.org/10.1016/j.jallcom.2022.168381,2023.0,Ca0.25Sr0.25Ba0.25Sm0.25TiO3,"Ca, Sr, Ba, Sm",Ti,820.0,7543.03725304624,2.5554182499474,-185.454486806335,0.0817951961720069,44.0,22.0,546.675,658.8,1.0025,1.54,9.245,7.6,3.8075,4.51,112.25,74.5,854.5,1668.0,1625.5,3287.0,184.025,425.0,8.1725,14.15,140.0,0.8316765742508316,0.5321428571428571
https://doi.org/10.1016/j.jallcom.2022.168382,2023.0,Ca0.25Sr0.25Ba0.25Sm0.25TiO3,"Ca, Sr, Ba, Sm",Ti,835.0,7531.91190866243,2.55497599228843,-186.34716712776,,44.0,22.0,546.675,658.8,1.0025,1.54,9.245,7.6,3.8075,4.51,112.25,74.5,854.5,1668.0,1625.5,3287.0,184.025,425.0,8.1725,14.15,140.0,0.8316765742508316,0.5321428571428571
https://doi.org/10.1016/j.jallcom.2022.168383,2023.0,Ca0.25Sr0.25Ba0.25Sm0.25TiO3,"Ca, Sr, Ba, Sm",Ti,885.0,,2.57444967171273,-193.48622285338,0.0939961392057624,44.0,22.0,546.675,658.8,1.0025,1.54,9.245,7.6,3.8075,4.51,112.25,74.5,854.5,1668.0,1625.5,3287.0,184.025,425.0,8.1725,14.15,140.0,0.8316765742508316,0.5321428571428571
https://doi.org/10.1016/j.jallcom.2022.168384,2023.0,Ca0.25Sr0.25Ba0.25Sm0.25TiO3,"Ca, Sr, Ba, Sm",Ti,915.0,7282.71316651694,2.58526841197476,-199.611346491991,0.101283591208763,44.0,22.0,546.675,658.8,1.0025,1.54,9.245,7.6,3.8075,4.51,112.25,74.5,854.5,1668.0,1625.5,3287.0,184.025,425.0,8.1725,14.15,140.0,0.8316765742508316,0.5321428571428571
https://doi.org/10.1016/j.jallcom.2022.168385,2023.0,Ca0.25Sr0.25Ba0.25Sm0.25TiO3,"Ca, Sr, Ba, Sm",Ti,930.0,,2.58551070571153,-199.855520815205,0.103223970341903,44.0,22.0,546.675,658.8,1.0025,1.54,9.245,7.6,3.8075,4.51,112.25,74.5,854.5,1668.0,1625.5,3287.0,184.025,425.0,8.1725,14.15,140.0,0.8316765742508316,0.5321428571428571
https://doi.org/10.1016/j.jallcom.2022.168386,2023.0,Ca0.25Sr0.25Ba0.25Sm0.25TiO3,"Ca, Sr, Ba, Sm",Ti,984.0,7066.66196926727,2.57313940235348,,0.11278845268421,44.0,22.0,546.675,658.8,1.0025,1.54,9.245,7.6,3.8075,4.51,112.25,74.5,854.5,1668.0,1625.5,3287.0,184.025,425.0,8.1725,14.15,140.0,0.8316765742508316,0.5321428571428571
https://doi.org/10.1016/j.jallcom.2022.168387,2023.0,Ca0.25Sr0.25Ba0.25Sm0.25TiO3,"Ca, Sr, Ba, Sm",Ti,1009.0,7070.74843984953,2.5672728485238,-204.73900727947,0.118049543181861,44.0,22.0,546.675,658.8,1.0025,1.54,9.245,7.6,3.8075,4.51,112.25,74.5,854.5,1668.0,1625.5,3287.0,184.025,425.0,8.1725,14.15,140.0,0.8316765742508316,0.5321428571428571
https://doi.org/10.1016/j.jallcom.2022.168388,2023.0,Ca0.25Sr0.25Ba0.25Sm0.25TiO3,"Ca, Sr, Ba, Sm",Ti,1030.0,7035.2077811185,2.55837102220713,-207.304958293883,0.121609400453847,44.0,22.0,546.675,658.8,1.0025,1.54,9.245,7.6,3.8075,4.51,112.25,74.5,854.5,1668.0,1625.5,3287.0,184.025,425.0,8.1725,14.15,140.0,0.8316765742508316,0.5321428571428571
https://doi.org/10.1016/j.jallcom.2022.168389,2023.0,Ca0.25Sr0.25Ba0.25Sm0.25TiO3,"Ca, Sr, Ba, Sm",Ti,1080.0,7052.66078317392,2.54976541707336,-214.860426806215,0.135119392046927,44.0,22.0,546.675,658.8,1.0025,1.54,9.245,7.6,3.8075,4.51,112.25,74.5,854.5,1668.0,1625.5,3287.0,184.025,425.0,8.1725,14.15,140.0,0.8316765742508316,0.5321428571428571
https://doi.org/10.1016/j.jallcom.2022.168366,2023.0,Ca0.25Sr0.25Ba0.25Gd0.25TiO3,"Ca, Sr, Ba, Gd",Ti,374.0,943.062883653143,2.48787544428872,-92.8126481549273,0.0007635682003501,44.5,22.0,558.9,658.8,1.01,1.54,8.102500000000001,7.6,3.8975,4.51,111.75,74.5,914.5,1668.0,1995.25,3287.0,209.025,425.0,8.3825,14.15,140.0,0.83002805775083,0.5321428571428571
https://doi.org/10.1016/j.jallcom.2022.168367,2023.0,Ca0.25Sr0.25Ba0.25Gd0.25TiO3,"Ca, Sr, Ba, Gd",Ti,385.0,947.564650056325,,-95.0710020696908,0.0016559052609621,44.5,22.0,558.9,658.8,1.01,1.54,8.102500000000001,7.6,3.8975,4.51,111.75,74.5,914.5,1668.0,1995.25,3287.0,209.025,425.0,8.3825,14.15,140.0,0.83002805775083,0.5321428571428571
https://doi.org/10.1016/j.jallcom.2022.168368,2023.0,Ca0.25Sr0.25Ba0.25Gd0.25TiO3,"Ca, Sr, Ba, Gd",Ti,423.0,1533.8844948632,2.39522473652376,-108.723362119148,0.0015073541997976,44.5,22.0,558.9,658.8,1.01,1.54,8.102500000000001,7.6,3.8975,4.51,111.75,74.5,914.5,1668.0,1995.25,3287.0,209.025,425.0,8.3825,14.15,140.0,0.83002805775083,0.5321428571428571
https://doi.org/10.1016/j.jallcom.2022.168369,2023.0,Ca0.25Sr0.25Ba0.25Gd0.25TiO3,"Ca, Sr, Ba, Gd",Ti,450.0,1922.80037600547,2.35566946419826,-114.61648434802,0.0055157269773645,44.5,22.0,558.9,658.8,1.01,1.54,8.102500000000001,7.6,3.8975,4.51,111.75,74.5,914.5,1668.0,1995.25,3287.0,209.025,425.0,8.3825,14.15,140.0,0.83002805775083,0.5321428571428571
https://doi.org/10.1016/j.jallcom.2022.168370,2023.0,Ca0.25Sr0.25Ba0.25Gd0.25TiO3,"Ca, Sr, Ba, Gd",Ti,504.0,2722.9372707979,2.32292834971233,-130.305221654774,,44.5,22.0,558.9,658.8,1.01,1.54,8.102500000000001,7.6,3.8975,4.51,111.75,74.5,914.5,1668.0,1995.25,3287.0,209.025,425.0,8.3825,14.15,140.0,0.83002805775083,0.5321428571428571
https://doi.org/10.1016/j.jallcom.2022.168371,2023.0,Ca0.25Sr0.25Ba0.25Gd0.25TiO3,"Ca, Sr, Ba, Gd",Ti,521.0,2935.49759830004,2.32135019127356,,0.0140969773013154,44.5,22.0,558.9,658.8,1.01,1.54,8.102500000000001,7.6,3.8975,4.51,111.75,74.5,914.5,1668.0,1995.25,3287.0,209.025,425.0,8.3825,14.15,140.0,0.83002805775083,0.5321428571428571
https://doi.org/10.1016/j.jallcom.2022.168372,2023.0,Ca0.25Sr0.25Ba0.25Gd0.25TiO3,"Ca, Sr, Ba, Gd",Ti,573.0,3611.82324420018,2.31054249323467,-150.736223717191,0.0208940714145749,44.5,22.0,558.9,658.8,1.01,1.54,8.102500000000001,7.6,3.8975,4.51,111.75,74.5,914.5,1668.0,1995.25,3287.0,209.025,425.0,8.3825,14.15,140.0,0.83002805775083,0.5321428571428571
https://doi.org/10.1016/j.jallcom.2022.168373,2023.0,Ca0.25Sr0.25Ba0.25Gd0.25TiO3,"Ca, Sr, Ba, Gd",Ti,634.0,4169.48830908034,2.30190592901191,-165.253050346939,0.0316392168060254,44.5,22.0,558.9,658.8,1.01,1.54,8.102500000000001,7.6,3.8975,4.51,111.75,74.5,914.5,1668.0,1995.25,3287.0,209.025,425.0,8.3825,14.15,140.0,0.83002805775083,0.5321428571428571
https://doi.org/10.1016/j.jallcom.2022.168374,2023.0,Ca0.25Sr0.25Ba0.25Gd0.25TiO3,"Ca, Sr, Ba, Gd",Ti,652.0,4334.48793275459,2.29987228680066,-168.674960978481,0.0350351717155117,44.5,22.0,558.9,658.8,1.01,1.54,8.102500000000001,7.6,3.8975,4.51,111.75,74.5,914.5,1668.0,1995.25,3287.0,209.025,425.0,8.3825,14.15,140.0,0.83002805775083,0.5321428571428571
https://doi.org/10.1016/j.jallcom.2022.168375,2023.0,Ca0.25Sr0.25Ba0.25Gd0.25TiO3,"Ca, Sr, Ba, Gd",Ti,669.0,4471.89829738844,2.2959654056711,,0.0384138646363142,44.5,22.0,558.9,658.8,1.01,1.54,8.102500000000001,7.6,3.8975,4.51,111.75,74.5,914.5,1668.0,1995.25,3287.0,209.025,425.0,8.3825,14.15,140.0,0.83002805775083,0.5321428571428571
https://doi.org/10.1016/j.jallcom.2022.168376,2023.0,Ca0.25Sr0.25Ba0.25Gd0.25TiO3,"Ca, Sr, Ba, Gd",Ti,716.0,4662.72148028476,2.30469332573493,-182.655835541279,0.0472799427318066,44.5,22.0,558.9,658.8,1.01,1.54,8.102500000000001,7.6,3.8975,4.51,111.75,74.5,914.5,1668.0,1995.25,3287.0,209.025,425.0,8.3825,14.15,140.0,0.83002805775083,0.5321428571428571
https://doi.org/10.1016/j.jallcom.2022.168377,2023.0,Ca0.25Sr0.25Ba0.25Gd0.25TiO3,"Ca, Sr, Ba, Gd",Ti,735.0,4677.98593128879,2.31198251284021,-183.940868555448,,44.5,22.0,558.9,658.8,1.01,1.54,8.102500000000001,7.6,3.8975,4.51,111.75,74.5,914.5,1668.0,1995.25,3287.0,209.025,425.0,8.3825,14.15,140.0,0.83002805775083,0.5321428571428571
https://doi.org/10.1016/j.jallcom.2022.168378,2023.0,Ca0.25Sr0.25Ba0.25Gd0.25TiO3,"Ca, Sr, Ba, Gd",Ti,782.0,4765.8003879269,2.32889107503529,,,44.5,22.0,558.9,658.8,1.01,1.54,8.102500000000001,7.6,3.8975,4.51,111.75,74.5,914.5,1668.0,1995.25,3287.0,209.025,425.0,8.3825,14.15,140.0,0.83002805775083,0.5321428571428571
https://doi.org/10.1016/j.jallcom.2022.168379,2023.0,Ca0.25Sr0.25Ba0.25Gd0.25TiO3,"Ca, Sr, Ba, Gd",Ti,820.0,,2.33815782294345,-197.005438519634,0.0643090414846748,44.5,22.0,558.9,658.8,1.01,1.54,8.102500000000001,7.6,3.8975,4.51,111.75,74.5,914.5,1668.0,1995.25,3287.0,209.025,425.0,8.3825,14.15,140.0,0.83002805775083,0.5321428571428571
https://doi.org/10.1016/j.jallcom.2022.168380,2023.0,Ca0.25Sr0.25Ba0.25Gd0.25TiO3,"Ca, Sr, Ba, Gd",Ti,835.0,4749.83412308361,2.34149565634887,-199.024898484039,0.0664591033671928,44.5,22.0,558.9,658.8,1.01,1.54,8.102500000000001,7.6,3.8975,4.51,111.75,74.5,914.5,1668.0,1995.25,3287.0,209.025,425.0,8.3825,14.15,140.0,0.83002805775083,0.5321428571428571
https://doi.org/10.1016/j.jallcom.2022.168381,2023.0,Ca0.25Sr0.25Ba0.25Gd0.25TiO3,"Ca, Sr, Ba, Gd",Ti,882.0,4652.80835980514,2.35232387145568,-206.439038185714,0.0733002868466464,44.5,22.0,558.9,658.8,1.01,1.54,8.102500000000001,7.6,3.8975,4.51,111.75,74.5,914.5,1668.0,1995.25,3287.0,209.025,425.0,8.3825,14.15,140.0,0.83002805775083,0.5321428571428571
https://doi.org/10.1016/j.jallcom.2022.168382,2023.0,Ca0.25Sr0.25Ba0.25Gd0.25TiO3,"Ca, Sr, Ba, Gd",Ti,925.0,4624.8953093798,,-211.903642035691,0.0788921727033104,44.5,22.0,558.9,658.8,1.01,1.54,8.102500000000001,7.6,3.8975,4.51,111.75,74.5,914.5,1668.0,1995.25,3287.0,209.025,425.0,8.3825,14.15,140.0,0.83002805775083,0.5321428571428571
https://doi.org/10.1016/j.jallcom.2022.168383,2023.0,Ca0.25Sr0.25Ba0.25Gd0.25TiO3,"Ca, Sr, Ba, Gd",Ti,1003.0,4298.98253261356,2.36134258276901,-218.32254660896,0.0880065996220047,44.5,22.0,558.9,658.8,1.01,1.54,8.102500000000001,7.6,3.8975,4.51,111.75,74.5,914.5,1668.0,1995.25,3287.0,209.025,425.0,8.3825,14.15,140.0,0.83002805775083,0.5321428571428571
https://doi.org/10.1016/j.jallcom.2022.168384,2023.0,Ca0.25Sr0.25Ba0.25Gd0.25TiO3,"Ca, Sr, Ba, Gd",Ti,1020.0,4278.9889728549,2.35315448433298,-220.876173236994,0.0896100647901747,44.5,22.0,558.9,658.8,1.01,1.54,8.102500000000001,7.6,3.8975,4.51,111.75,74.5,914.5,1668.0,1995.25,3287.0,209.025,425.0,8.3825,14.15,140.0,0.83002805775083,0.5321428571428571
https://doi.org/10.1016/j.jallcom.2022.168385,2023.0,Ca0.25Sr0.25Ba0.25Gd0.25TiO3,"Ca, Sr, Ba, Gd",Ti,1047.0,4218.9279039937,2.37107765423641,-222.583066324852,0.0923500960963273,44.5,22.0,558.9,658.8,1.01,1.54,8.102500000000001,7.6,3.8975,4.51,111.75,74.5,914.5,1668.0,1995.25,3287.0,209.025,425.0,8.3825,14.15,140.0,0.83002805775083,0.5321428571428571
https://doi.org/10.1016/j.jallcom.2022.168386,2023.0,Ca0.25Sr0.25Ba0.25Gd0.25TiO3,"Ca, Sr, Ba, Gd",Ti,1066.0,4138.87008531092,2.39242865700801,-225.407990106309,0.0927639502253434,44.5,22.0,558.9,658.8,1.01,1.54,8.102500000000001,7.6,3.8975,4.51,111.75,74.5,914.5,1668.0,1995.25,3287.0,209.025,425.0,8.3825,14.15,140.0,0.83002805775083,0.5321428571428571
https://doi.org/10.1016/j.jallcom.2022.168387,2023.0,Ca0.25Sr0.25Ba0.25Gd0.25TiO3,"Ca, Sr, Ba, Gd",Ti,1075.0,4079.77736004476,2.40126070798499,-226.186964766883,0.0927381748191191,44.5,22.0,558.9,658.8,1.01,1.54,8.102500000000001,7.6,3.8975,4.51,111.75,74.5,914.5,1668.0,1995.25,3287.0,209.025,425.0,8.3825,14.15,140.0,0.83002805775083,0.5321428571428571
https://doi.org/10.1016/j.jallcom.2022.168366,2023.0,Ca0.25Sr0.25Ba0.25Dy0.25TiO3,"Ca, Sr, Ba, Dy",Ti,,,,,,45.0,22.0,553.8,658.8,1.015,1.54,8.102500000000001,7.6,4.057499999999999,4.51,111.0,74.5,938.75,1668.0,1817.5,3287.0,184.025,425.0,8.442499999999999,14.15,140.0,0.8275552830008276,0.5321428571428571
https://doi.org/10.1016/j.jallcom.2022.168367,2023.0,Ca0.25Sr0.25Ba0.25Dy0.25TiO3,"Ca, Sr, Ba, Dy",Ti,385.0,605.667265585091,2.37905002681302,-138.94436519927,0.001915172638465,45.0,22.0,553.8,658.8,1.015,1.54,8.102500000000001,7.6,4.057499999999999,4.51,111.0,74.5,938.75,1668.0,1817.5,3287.0,184.025,425.0,8.442499999999999,14.15,140.0,0.8275552830008276,0.5321428571428571
https://doi.org/10.1016/j.jallcom.2022.168368,2023.0,Ca0.25Sr0.25Ba0.25Dy0.25TiO3,"Ca, Sr, Ba, Dy",Ti,408.0,,2.37742123227461,-152.058934086504,0.0025788108790604,45.0,22.0,553.8,658.8,1.015,1.54,8.102500000000001,7.6,4.057499999999999,4.51,111.0,74.5,938.75,1668.0,1817.5,3287.0,184.025,425.0,8.442499999999999,14.15,140.0,0.8275552830008276,0.5321428571428571
https://doi.org/10.1016/j.jallcom.2022.168369,2023.0,Ca0.25Sr0.25Ba0.25Dy0.25TiO3,"Ca, Sr, Ba, Dy",Ti,423.0,929.988998477082,2.37236917089477,-157.193278042165,0.0030253418823801,45.0,22.0,553.8,658.8,1.015,1.54,8.102500000000001,7.6,4.057499999999999,4.51,111.0,74.5,938.75,1668.0,1817.5,3287.0,184.025,425.0,8.442499999999999,14.15,140.0,0.8275552830008276,0.5321428571428571
https://doi.org/10.1016/j.jallcom.2022.168370,2023.0,Ca0.25Sr0.25Ba0.25Dy0.25TiO3,"Ca, Sr, Ba, Dy",Ti,436.0,978.222749612065,2.37152272143982,-161.034428954649,0.004118160717559,45.0,22.0,553.8,658.8,1.015,1.54,8.102500000000001,7.6,4.057499999999999,4.51,111.0,74.5,938.75,1668.0,1817.5,3287.0,184.025,425.0,8.442499999999999,14.15,140.0,0.8275552830008276,0.5321428571428571
https://doi.org/10.1016/j.jallcom.2022.168371,2023.0,Ca0.25Sr0.25Ba0.25Dy0.25TiO3,"Ca, Sr, Ba, Dy",Ti,452.0,1098.80712744952,2.35840906472988,-167.647423870531,0.0061366739568781,45.0,22.0,553.8,658.8,1.015,1.54,8.102500000000001,7.6,4.057499999999999,4.51,111.0,74.5,938.75,1668.0,1817.5,3287.0,184.025,425.0,8.442499999999999,14.15,140.0,0.8275552830008276,0.5321428571428571
https://doi.org/10.1016/j.jallcom.2022.168372,2023.0,Ca0.25Sr0.25Ba0.25Dy0.25TiO3,"Ca, Sr, Ba, Dy",Ti,485.0,1314.93787689291,2.34701490362172,-182.338698326153,0.0091470142101661,45.0,22.0,553.8,658.8,1.015,1.54,8.102500000000001,7.6,4.057499999999999,4.51,111.0,74.5,938.75,1668.0,1817.5,3287.0,184.025,425.0,8.442499999999999,14.15,140.0,0.8275552830008276,0.5321428571428571
https://doi.org/10.1016/j.jallcom.2022.168373,2023.0,Ca0.25Sr0.25Ba0.25Dy0.25TiO3,"Ca, Sr, Ba, Dy",Ti,517.0,1521.35711783231,2.34121642103221,-192.49878475452,0.0116433176362016,45.0,22.0,553.8,658.8,1.015,1.54,8.102500000000001,7.6,4.057499999999999,4.51,111.0,74.5,938.75,1668.0,1817.5,3287.0,184.025,425.0,8.442499999999999,14.15,140.0,0.8275552830008276,0.5321428571428571
