Repository: aggarwal-shiv/Oxide-TE-Predictor

# 🧪 Oxide TE-Predictor

# **An Interpretable Machine Learning Framework aided Accelerated Design of Oxide Perovskites-based Thermoelectrics for Clean Energy Generation from Waste Heat**

*Shivam Aggarwal, Amandeep Saha, and Tanmoy Maiti* 

*Plasmonics and Perovskites Laboratory, Department of Materials Science and Engineering, Indian Institute of Technology Kanpur, UP 208016, India.*

---

## 🔬 Experimental Data & PAEP Featurization (`Data_Preprocessing.ipynb`)
The experimental dataset is curated manually from reported literature and focuses exclusively on oxide perovskites with strict ABO₃ stoichiometry.

File: data/final_data.csv (part 2 of 14)
Paper_Link,Year,Composition,A_site,B_site,T,σ,κ,S,zT,Z_A,Z_B,IE_A,IE_B,EN_A,EN_B,EA_A,EA_B,AD_A,AD_B,IR_A,IR_B,MP_A,MP_B,BP_A,BP_B,HE_A,HE_B,HF_A,HF_B,IR_X,Tf,Of
https://doi.org/10.1016/j.jallcom.2022.168374,2023.0,Ca0.25Sr0.25Ba0.25Dy0.25TiO3,"Ca, Sr, Ba, Dy",Ti,530.0,1565.94598284275,2.33679430095014,-194.076831461132,0.0135448390991322,45.0,22.0,553.8,658.8,1.015,1.54,8.102500000000001,7.6,4.057499999999999,4.51,111.0,74.5,938.75,1668.0,1817.5,3287.0,184.025,425.0,8.442499999999999,14.15,140.0,0.8275552830008276,0.5321428571428571
https://doi.org/10.1016/j.jallcom.2022.168375,2023.0,Ca0.25Sr0.25Ba0.25Dy0.25TiO3,"Ca, Sr, Ba, Dy",Ti,545.0,1660.529354209,2.33186562129874,-199.751693023809,0.0157863758358794,45.0,22.0,553.8,658.8,1.015,1.54,8.102500000000001,7.6,4.057499999999999,4.51,111.0,74.5,938.75,1668.0,1817.5,3287.0,184.025,425.0,8.442499999999999,14.15,140.0,0.8275552830008276,0.5321428571428571
https://doi.org/10.1016/j.jallcom.2022.168376,2023.0,Ca0.25Sr0.25Ba0.25Dy0.25TiO3,"Ca, Sr, Ba, Dy",Ti,575.0,1745.842801529,,-209.058004716953,0.0186946449814479,45.0,22.0,553.8,658.8,1.015,1.54,8.102500000000001,7.6,4.057499999999999,4.51,111.0,74.5,938.75,1668.0,1817.5,3287.0,184.025,425.0,8.442499999999999,14.15,140.0,0.8275552830008276,0.5321428571428571
https://doi.org/10.1016/j.jallcom.2022.168377,2023.0,Ca0.25Sr0.25Ba0.25Dy0.25TiO3,"Ca, Sr, Ba, Dy",Ti,605.0,1900.3582834635,,-213.961779370342,0.0225807473941708,45.0,22.0,553.8,658.8,1.015,1.54,8.102500000000001,7.6,4.057499999999999,4.51,111.0,74.5,938.75,1668.0,1817.5,3287.0,184.025,425.0,8.442499999999999,14.15,140.0,0.8275552830008276,0.5321428571428571
https://doi.org/10.1016/j.jallcom.2022.168378,2023.0,Ca0.25Sr0.25Ba0.25Dy0.25TiO3,"Ca, Sr, Ba, Dy",Ti,663.0,1998.33787555079,2.30845438231674,-227.019019205516,,45.0,22.0,553.8,658.8,1.015,1.54,8.102500000000001,7.6,4.057499999999999,4.51,111.0,74.5,938.75,1668.0,1817.5,3287.0,184.025,425.0,8.442499999999999,14.15,140.0,0.8275552830008276,0.5321428571428571
https://doi.org/10.1016/j.jallcom.2022.168379,2023.0,Ca0.25Sr0.25Ba0.25Dy0.25TiO3,"Ca, Sr, Ba, Dy",Ti,695.0,2024.292227352,2.32217724756768,-233.014656460605,0.0333436816679146,45.0,22.0,553.8,658.8,1.015,1.54,8.102500000000001,7.6,4.057499999999999,4.51,111.0,74.5,938.75,1668.0,1817.5,3287.0,184.025,425.0,8.442499999999999,14.15,140.0,0.8275552830008276,0.5321428571428571
https://doi.org/10.1016/j.jallcom.2022.168380,2023.0,Ca0.25Sr0.25Ba0.25Dy0.25TiO3,"Ca, Sr, Ba, Dy",Ti,710.0,2066.19529865051,2.33290197347137,-234.662892813439,0.0345173484700038,45.0,22.0,553.8,658.8,1.015,1.54,8.102500000000001,7.6,4.057499999999999,4.51,111.0,74.5,938.75,1668.0,1817.5,3287.0,184.025,425.0,8.442499999999999,14.15,140.0,0.8275552830008276,0.5321428571428571
https://doi.org/10.1016/j.jallcom.2022.168381,2023.0,Ca0.25Sr0.25Ba0.25Dy0.25TiO3,"Ca, Sr, Ba, Dy",Ti,725.0,1997.10785445355,2.33828290299308,-238.85574545149,0.0352627689837643,45.0,22.0,553.8,658.8,1.015,1.54,8.102500000000001,7.6,4.057499999999999,4.51,111.0,74.5,938.75,1668.0,1817.5,3287.0,184.025,425.0,8.442499999999999,14.15,140.0,0.8275552830008276,0.5321428571428571
https://doi.org/10.1016/j.jallcom.2022.168382,2023.0,Ca0.25Sr0.25Ba0.25Dy0.25TiO3,"Ca, Sr, Ba, Dy",Ti,757.0,2023.28735753668,2.35797275033799,-241.605033762275,0.0386670927858511,45.0,22.0,553.8,658.8,1.015,1.54,8.102500000000001,7.6,4.057499999999999,4.51,111.0,74.5,938.75,1668.0,1817.5,3287.0,184.025,425.0,8.442499999999999,14.15,140.0,0.8275552830008276,0.5321428571428571
https://doi.org/10.1016/j.jallcom.2022.168383,2023.0,Ca0.25Sr0.25Ba0.25Dy0.25TiO3,"Ca, Sr, Ba, Dy",Ti,769.0,1967.40543058516,2.36550945152079,-243.534798574767,,45.0,22.0,553.8,658.8,1.015,1.54,8.102500000000001,7.6,4.057499999999999,4.51,111.0,74.5,938.75,1668.0,1817.5,3287.0,184.025,425.0,8.442499999999999,14.15,140.0,0.8275552830008276,0.5321428571428571
https://doi.org/10.1016/j.jallcom.2022.168384,2023.0,Ca0.25Sr0.25Ba0.25Dy0.25TiO3,"Ca, Sr, Ba, Dy",Ti,855.0,1906.72245896048,2.35776598626446,-257.237799535506,0.0453702194935965,45.0,22.0,553.8,658.8,1.015,1.54,8.102500000000001,7.6,4.057499999999999,4.51,111.0,74.5,938.75,1668.0,1817.5,3287.0,184.025,425.0,8.442499999999999,14.15,140.0,0.8275552830008276,0.5321428571428571
https://doi.org/10.1016/j.jallcom.2022.168385,2023.0,Ca0.25Sr0.25Ba0.25Dy0.25TiO3,"Ca, Sr, Ba, Dy",Ti,885.0,1846.43027004175,2.35380308962081,-260.986747999567,0.0465856815610323,45.0,22.0,553.8,658.8,1.015,1.54,8.102500000000001,7.6,4.057499999999999,4.51,111.0,74.5,938.75,1668.0,1817.5,3287.0,184.025,425.0,8.442499999999999,14.15,140.0,0.8275552830008276,0.5321428571428571
https://doi.org/10.1016/j.jallcom.2022.168386,2023.0,Ca0.25Sr0.25Ba0.25Dy0.25TiO3,"Ca, Sr, Ba, Dy",Ti,915.0,1704.11558244817,2.34096997192027,-263.985293211047,0.049090379196349,45.0,22.0,553.8,658.8,1.015,1.54,8.102500000000001,7.6,4.057499999999999,4.51,111.0,74.5,938.75,1668.0,1817.5,3287.0,184.025,425.0,8.442499999999999,14.15,140.0,0.8275552830008276,0.5321428571428571
https://doi.org/10.1016/j.jallcom.2022.168387,2023.0,Ca0.25Sr0.25Ba0.25Dy0.25TiO3,"Ca, Sr, Ba, Dy",Ti,932.0,1750.01859387263,2.33826433642321,-265.948434083685,,45.0,22.0,553.8,658.8,1.015,1.54,8.102500000000001,7.6,4.057499999999999,4.51,111.0,74.5,938.75,1668.0,1817.5,3287.0,184.025,425.0,8.442499999999999,14.15,140.0,0.8275552830008276,0.5321428571428571
https://doi.org/10.1016/j.jallcom.2022.168388,2023.0,Ca0.25Sr0.25Ba0.25Dy0.25TiO3,"Ca, Sr, Ba, Dy",Ti,960.0,1745.94328851053,,-267.644327790577,0.0514559676929204,45.0,22.0,553.8,658.8,1.015,1.54,8.102500000000001,7.6,4.057499999999999,4.51,111.0,74.5,938.75,1668.0,1817.5,3287.0,184.025,425.0,8.442499999999999,14.15,140.0,0.8275552830008276,0.5321428571428571
https://doi.org/10.1016/j.jallcom.2022.168389,2023.0,Ca0.25Sr0.25Ba0.25Dy0.25TiO3,"Ca, Sr, Ba, Dy",Ti,990.0,1678.95196748973,2.34917683786307,-269.759073150958,0.0521096978852832,45.0,22.0,553.8,658.8,1.015,1.54,8.102500000000001,7.6,4.057499999999999,4.51,111.0,74.5,938.75,1668.0,1817.5,3287.0,184.025,425.0,8.442499999999999,14.15,140.0,0.8275552830008276,0.5321428571428571
https://doi.org/10.1016/j.jallcom.2022.168390,2023.0,Ca0.25Sr0.25Ba0.25Dy0.25TiO3,"Ca, Sr, Ba, Dy",Ti,1005.0,1664.54883347025,,-271.445379693971,0.0526660545915403,45.0,22.0,553.8,658.8,1.015,1.54,8.102500000000001,7.6,4.057499999999999,4.51,111.0,74.5,938.75,1668.0,1817.5,3287.0,184.025,425.0,8.442499999999999,14.15,140.0,0.8275552830008276,0.5321428571428571
https://doi.org/10.1016/j.jallcom.2022.168391,2023.0,Ca0.25Sr0.25Ba0.25Dy0.25TiO3,"Ca, Sr, Ba, Dy",Ti,1025.0,1636.41247864151,2.36487529465388,-272.372669279194,0.0511711609767198,45.0,22.0,553.8,658.8,1.015,1.54,8.102500000000001,7.6,4.057499999999999,4.51,111.0,74.5,938.75,1668.0,1817.5,3287.0,184.025,425.0,8.442499999999999,14.15,140.0,0.8275552830008276,0.5321428571428571
https://doi.org/10.1016/j.jallcom.2022.168392,2023.0,Ca0.25Sr0.25Ba0.25Dy0.25TiO3,"Ca, Sr, Ba, Dy",Ti,1075.0,1614.30534270465,2.37120970051343,-279.780515664164,0.05528503871608,45.0,22.0,553.8,658.8,1.015,1.54,8.102500000000001,7.6,4.057499999999999,4.51,111.0,74.5,938.75,1668.0,1817.5,3287.0,184.025,425.0,8.442499999999999,14.15,140.0,0.8275552830008276,0.5321428571428571
https://doi.org/10.1016/j.jallcom.2022.168366,2023.0,Ca0.25Sr0.25Ba0.25Ho0.25TiO3,"Ca, Sr, Ba, Ho",Ti,380.0,373.126926379893,2.31692797190503,-152.425415895549,0.0021772030677235,45.25,22.0,555.8,658.8,1.0175,1.54,13.4875,7.6,4.1225000000000005,4.51,110.75,74.5,955.0,1668.0,1852.0,3287.0,196.525,425.0,8.5025,14.15,140.0,0.8267310247508267,0.5321428571428571
https://doi.org/10.1016/j.jallcom.2022.168366,2023.0,Ca0.25Sr0.25Ba0.25Ho0.25TiO3,"Ca, Sr, Ba, Ho",Ti,410.0,662.678168068434,2.32070036132818,-163.529667367808,0.0027595024406325,45.25,22.0,555.8,658.8,1.0175,1.54,13.4875,7.6,4.1225000000000005,4.51,110.75,74.5,955.0,1668.0,1852.0,3287.0,196.525,425.0,8.5025,14.15,140.0,0.8267310247508267,0.5321428571428571
https://doi.org/10.1016/j.jallcom.2022.168366,2023.0,Ca0.25Sr0.25Ba0.25Ho0.25TiO3,"Ca, Sr, Ba, Ho",Ti,425.0,725.721295464466,2.31955611050373,-167.169243187124,0.0024255354771458,45.25,22.0,555.8,658.8,1.0175,1.54,13.4875,7.6,4.1225000000000005,4.51,110.75,74.5,955.0,1668.0,1852.0,3287.0,196.525,425.0,8.5025,14.15,140.0,0.8267310247508267,0.5321428571428571
https://doi.org/10.1016/j.jallcom.2022.168366,2023.0,Ca0.25Sr0.25Ba0.25Ho0.25TiO3,"Ca, Sr, Ba, Ho",Ti,439.0,785.287745072135,2.31514464684111,-169.559526024257,0.0042173124403456,45.25,22.0,555.8,658.8,1.0175,1.54,13.4875,7.6,4.1225000000000005,4.51,110.75,74.5,955.0,1668.0,1852.0,3287.0,196.525,425.0,8.5025,14.15,140.0,0.8267310247508267,0.5321428571428571
https://doi.org/10.1016/j.jallcom.2022.168366,2023.0,Ca0.25Sr0.25Ba0.25Ho0.25TiO3,"Ca, Sr, Ba, Ho",Ti,470.0,926.220736669662,2.29418402310332,-183.732138892056,0.0061798436071491,45.25,22.0,555.8,658.8,1.0175,1.54,13.4875,7.6,4.1225000000000005,4.51,110.75,74.5,955.0,1668.0,1852.0,3287.0,196.525,425.0,8.5025,14.15,140.0,0.8267310247508267,0.5321428571428571
https://doi.org/10.1016/j.jallcom.2022.168366,2023.0,Ca0.25Sr0.25Ba0.25Ho0.25TiO3,"Ca, Sr, Ba, Ho",Ti,520.0,1146.12533053055,2.29683170957944,-202.861753074121,0.0106167795806654,45.25,22.0,555.8,658.8,1.0175,1.54,13.4875,7.6,4.1225000000000005,4.51,110.75,74.5,955.0,1668.0,1852.0,3287.0,196.525,425.0,8.5025,14.15,140.0,0.8267310247508267,0.5321428571428571
https://doi.org/10.1016/j.jallcom.2022.168366,2023.0,Ca0.25Sr0.25Ba0.25Ho0.25TiO3,"Ca, Sr, Ba, Ho",Ti,555.0,1303.10489067029,2.30777880230721,-210.721278198196,,45.25,22.0,555.8,658.8,1.0175,1.54,13.4875,7.6,4.1225000000000005,4.51,110.75,74.5,955.0,1668.0,1852.0,3287.0,196.525,425.0,8.5025,14.15,140.0,0.8267310247508267,0.5321428571428571
https://doi.org/10.1016/j.jallcom.2022.168366,2023.0,Ca0.25Sr0.25Ba0.25Ho0.25TiO3,"Ca, Sr, Ba, Ho",Ti,585.0,1357.05866998474,2.31751928902415,,,45.25,22.0,555.8,658.8,1.0175,1.54,13.4875,7.6,4.1225000000000005,4.51,110.75,74.5,955.0,1668.0,1852.0,3287.0,196.525,425.0,8.5025,14.15,140.0,0.8267310247508267,0.5321428571428571
https://doi.org/10.1016/j.jallcom.2022.168366,2023.0,Ca0.25Sr0.25Ba0.25Ho0.25TiO3,"Ca, Sr, Ba, Ho",Ti,620.0,1355.6518522433,2.32420944303322,-227.182658544085,0.0190616841785887,45.25,22.0,555.8,658.8,1.0175,1.54,13.4875,7.6,4.1225000000000005,4.51,110.75,74.5,955.0,1668.0,1852.0,3287.0,196.525,425.0,8.5025,14.15,140.0,0.8267310247508267,0.5321428571428571
https://doi.org/10.1016/j.jallcom.2022.168366,2023.0,Ca0.25Sr0.25Ba0.25Ho0.25TiO3,"Ca, Sr, Ba, Ho",Ti,650.0,1440.46286465565,2.31103860400847,-231.104105756636,0.0221093677570762,45.25,22.0,555.8,658.8,1.0175,1.54,13.4875,7.6,4.1225000000000005,4.51,110.75,74.5,955.0,1668.0,1852.0,3287.0,196.525,425.0,8.5025,14.15,140.0,0.8267310247508267,0.5321428571428571
https://doi.org/10.1016/j.jallcom.2022.168366,2023.0,Ca0.25Sr0.25Ba0.25Ho0.25TiO3,"Ca, Sr, Ba, Ho",Ti,704.0,1449.50669299346,2.30236587358364,-241.162273870231,0.0255690817149198,45.25,22.0,555.8,658.8,1.0175,1.54,13.4875,7.6,4.1225000000000005,4.51,110.75,74.5,955.0,1668.0,1852.0,3287.0,196.525,425.0,8.5025,14.15,140.0,0.8267310247508267,0.5321428571428571
https://doi.org/10.1016/j.jallcom.2022.168366,2023.0,Ca0.25Sr0.25Ba0.25Ho0.25TiO3,"Ca, Sr, Ba, Ho",Ti,720.0,1444.08039599077,2.29912938288166,-244.830855832878,0.0249618367540439,45.25,22.0,555.8,658.8,1.0175,1.54,13.4875,7.6,4.1225000000000005,4.51,110.75,74.5,955.0,1668.0,1852.0,3287.0,196.525,425.0,8.5025,14.15,140.0,0.8267310247508267,0.5321428571428571
https://doi.org/10.1016/j.jallcom.2022.168366,2023.0,Ca0.25Sr0.25Ba0.25Ho0.25TiO3,"Ca, Sr, Ba, Ho",Ti,752.0,1426.39468724128,2.29266315295767,-246.040986642938,0.0281735222697191,45.25,22.0,555.8,658.8,1.0175,1.54,13.4875,7.6,4.1225000000000005,4.51,110.75,74.5,955.0,1668.0,1852.0,3287.0,196.525,425.0,8.5025,14.15,140.0,0.8267310247508267,0.5321428571428571
https://doi.org/10.1016/j.jallcom.2022.168366,2023.0,Ca0.25Sr0.25Ba0.25Ho0.25TiO3,"Ca, Sr, Ba, Ho",Ti,825.0,1277.78560677678,2.2820356342997,-258.486239220323,0.0310082247492146,45.25,22.0,555.8,658.8,1.0175,1.54,13.4875,7.6,4.1225000000000005,4.51,110.75,74.5,955.0,1668.0,1852.0,3287.0,196.525,425.0,8.5025,14.15,140.0,0.8267310247508267,0.5321428571428571
https://doi.org/10.1016/j.jallcom.2022.168366,2023.0,Ca0.25Sr0.25Ba0.25Ho0.25TiO3,"Ca, Sr, Ba, Ho",Ti,870.0,1216.37689584104,2.29022500312066,-262.612916559145,0.0328216770857696,45.25,22.0,555.8,658.8,1.0175,1.54,13.4875,7.6,4.1225000000000005,4.51,110.75,74.5,955.0,1668.0,1852.0,3287.0,196.525,425.0,8.5025,14.15,140.0,0.8267310247508267,0.5321428571428571
https://doi.org/10.1016/j.jallcom.2022.168366,2023.0,Ca0.25Sr0.25Ba0.25Ho0.25TiO3,"Ca, Sr, Ba, Ho",Ti,903.0,1251.54733937696,2.28517913743092,-267.078247533275,0.0352774865089905,45.25,22.0,555.8,658.8,1.0175,1.54,13.4875,7.6,4.1225000000000005,4.51,110.75,74.5,955.0,1668.0,1852.0,3287.0,196.525,425.0,8.5025,14.15,140.0,0.8267310247508267,0.5321428571428571
https://doi.org/10.1016/j.jallcom.2022.168366,2023.0,Ca0.25Sr0.25Ba0.25Ho0.25TiO3,"Ca, Sr, Ba, Ho",Ti,975.0,1091.29704777719,2.27522914385172,-277.969822631444,0.036189775604761,45.25,22.0,555.8,658.8,1.0175,1.54,13.4875,7.6,4.1225000000000005,4.51,110.75,74.5,955.0,1668.0,1852.0,3287.0,196.525,425.0,8.5025,14.15,140.0,0.8267310247508267,0.5321428571428571
https://doi.org/10.1016/j.jallcom.2022.168366,2023.0,Ca0.25Sr0.25Ba0.25Ho0.25TiO3,"Ca, Sr, Ba, Ho",Ti,1007.0,1105.8412161567,2.29221900202655,-280.952186432569,0.0383705605973453,45.25,22.0,555.8,658.8,1.0175,1.54,13.4875,7.6,4.1225000000000005,4.51,110.75,74.5,955.0,1668.0,1852.0,3287.0,196.525,425.0,8.5025,14.15,140.0,0.8267310247508267,0.5321428571428571
https://doi.org/10.1016/j.jallcom.2022.168366,2023.0,Ca0.25Sr0.25Ba0.25Ho0.25TiO3,"Ca, Sr, Ba, Ho",Ti,1020.0,990.651402590926,2.29381862052659,-283.714269492964,0.0369614658381953,45.25,22.0,555.8,658.8,1.0175,1.54,13.4875,7.6,4.1225000000000005,4.51,110.75,74.5,955.0,1668.0,1852.0,3287.0,196.525,425.0,8.5025,14.15,140.0,0.8267310247508267,0.5321428571428571
https://doi.org/10.1016/j.jallcom.2022.168366,2023.0,Ca0.25Sr0.25Ba0.25Ho0.25TiO3,"Ca, Sr, Ba, Ho",Ti,1052.0,1068.66103299016,,-283.658869546194,0.0397776183878825,45.25,22.0,555.8,658.8,1.0175,1.54,13.4875,7.6,4.1225000000000005,4.51,110.75,74.5,955.0,1668.0,1852.0,3287.0,196.525,425.0,8.5025,14.15,140.0,0.8267310247508267,0.5321428571428571
https://doi.org/10.1016/j.jallcom.2022.168366,2023.0,Ca0.25Sr0.25Ba0.25Ho0.25TiO3,"Ca, Sr, Ba, Ho",Ti,1079.0,1119.10549771883,2.30036996732284,-285.329661591642,0.040483850369462,45.25,22.0,555.8,658.8,1.0175,1.54,13.4875,7.6,4.1225000000000005,4.51,110.75,74.5,955.0,1668.0,1852.0,3287.0,196.525,425.0,8.5025,14.15,140.0,0.8267310247508267,0.5321428571428571
https://doi.org/10.1016/j.jallcom.2022.168366,2023.0,Ca0.25Sr0.25Ba0.25Eu0.25TiO3,"Ca, Sr, Ba, Eu",Ti,680.0,18.5399651643302,,-652.828587061483,,44.25,22.0,547.3249999999999,658.8,1.01,1.54,8.1375,7.6,3.23325,4.51,112.0,74.5,792.0,1668.0,1559.25,3287.0,159.025,425.0,8.6075,14.15,140.0,0.8308523160008309,0.5321428571428571
https://doi.org/10.1016/j.jallcom.2022.168366,2023.0,Ca0.25Sr0.25Ba0.25Eu0.25TiO3,"Ca, Sr, Ba, Eu",Ti,692.0,25.7394051737724,,-647.743600732094,,44.25,22.0,547.3249999999999,658.8,1.01,1.54,8.1375,7.6,3.23325,4.51,112.0,74.5,792.0,1668.0,1559.25,3287.0,159.025,425.0,8.6075,14.15,140.0,0.8308523160008309,0.5321428571428571
https://doi.org/10.1016/j.jallcom.2022.168366,2023.0,Ca0.25Sr0.25Ba0.25Eu0.25TiO3,"Ca, Sr, Ba, Eu",Ti,743.0,45.2960929606157,,-620.139389229693,,44.25,22.0,547.3249999999999,658.8,1.01,1.54,8.1375,7.6,3.23325,4.51,112.0,74.5,792.0,1668.0,1559.25,3287.0,159.025,425.0,8.6075,14.15,140.0,0.8308523160008309,0.5321428571428571
https://doi.org/10.1016/j.jallcom.2022.168366,2023.0,Ca0.25Sr0.25Ba0.25Eu0.25TiO3,"Ca, Sr, Ba, Eu",Ti,780.0,65.5648447643134,,-584.849670071375,,44.25,22.0,547.3249999999999,658.8,1.01,1.54,8.1375,7.6,3.23325,4.51,112.0,74.5,792.0,1668.0,1559.25,3287.0,159.025,425.0,8.6075,14.15,140.0,0.8308523160008309,0.5321428571428571
https://doi.org/10.1016/j.jallcom.2022.168366,2023.0,Ca0.25Sr0.25Ba0.25Eu0.25TiO3,"Ca, Sr, Ba, Eu",Ti,840.0,106.995831113179,,-554.023104594673,,44.25,22.0,547.3249999999999,658.8,1.01,1.54,8.1375,7.6,3.23325,4.51,112.0,74.5,792.0,1668.0,1559.25,3287.0,159.025,425.0,8.6075,14.15,140.0,0.8308523160008309,0.5321428571428571
https://doi.org/10.1016/j.jallcom.2022.168366,2023.0,Ca0.25Sr0.25Ba0.25Eu0.25TiO3,"Ca, Sr, Ba, Eu",Ti,890.0,169.306984394903,,-528.000276389942,,44.25,22.0,547.3249999999999,658.8,1.01,1.54,8.1375,7.6,3.23325,4.51,112.0,74.5,792.0,1668.0,1559.25,3287.0,159.025,425.0,8.6075,14.15,140.0,0.8308523160008309,0.5321428571428571
https://doi.org/10.1016/j.jallcom.2022.168366,2023.0,Ca0.25Sr0.25Ba0.25Eu0.25TiO3,"Ca, Sr, Ba, Eu",Ti,942.0,236.746258552652,,-497.470434147145,,44.25,22.0,547.3249999999999,658.8,1.01,1.54,8.1375,7.6,3.23325,4.51,112.0,74.5,792.0,1668.0,1559.25,3287.0,159.025,425.0,8.6075,14.15,140.0,0.8308523160008309,0.5321428571428571
https://doi.org/10.1016/j.jallcom.2022.168366,2023.0,Ca0.25Sr0.25Ba0.25Eu0.25TiO3,"Ca, Sr, Ba, Eu",Ti,1000.0,329.200510989868,,-469.71650668077,,44.25,22.0,547.3249999999999,658.8,1.01,1.54,8.1375,7.6,3.23325,4.51,112.0,74.5,792.0,1668.0,1559.25,3287.0,159.025,425.0,8.6075,14.15,140.0,0.8308523160008309,0.5321428571428571
https://doi.org/10.1016/j.jallcom.2022.168366,2023.0,Ca0.25Sr0.25Ba0.25Eu0.25TiO3,"Ca, Sr, Ba, Eu",Ti,1050.0,434.506093854363,,-440.49993534882,,44.25,22.0,547.3249999999999,658.8,1.01,1.54,8.1375,7.6,3.23325,4.51,112.0,74.5,792.0,1668.0,1559.25,3287.0,159.025,425.0,8.6075,14.15,140.0,0.8308523160008309,0.5321428571428571
https://doi.org/10.1016/j.jallcom.2022.168366,2023.0,Ca0.25Sr0.25Ba0.25Eu0.25TiO3,"Ca, Sr, Ba, Eu",Ti,1100.0,550.309946040871,,-411.435732224464,,44.25,22.0,547.3249999999999,658.8,1.01,1.54,8.1375,7.6,3.23325,4.51,112.0,74.5,792.0,1668.0,1559.25,3287.0,159.025,425.0,8.6075,14.15,140.0,0.8308523160008309,0.5321428571428571
10.1007/s10853-007-2365-4,2007.0,La0.9Sr0.1CoO3,"La, Sr",Co,300.0,87.96828,1.453125,120.458891013384,0.0467625040630587,55.1,27.0,539.24,760.4,1.0850000000000002,1.88,43.703,63.7,5.8098,8.86,104.5,74.5,905.7,1495.0,3255.5,2870.0,374.11,377.0,6.416,13.2,140.0,0.8061245685008062,0.5321428571428571
10.1007/s10853-007-2365-4,2007.0,La0.9Sr0.1CoO3,"La, Sr",Co,303.0,91.217,1.5546875,115.678776290631,0.0458241914513246,55.1,27.0,539.24,760.4,1.0850000000000002,1.88,43.703,63.7,5.8098,8.86,104.5,74.5,905.7,1495.0,3255.5,2870.0,374.11,377.0,6.416,13.2,140.0,0.8061245685008062,0.5321428571428571
10.1007/s10853-007-2365-4,2007.0,La0.9Sr0.1CoO3,"La, Sr",Co,325.0,126.8703,1.8984375,102.294455066922,0.0362714326344872,55.1,27.0,539.24,760.4,1.0850000000000002,1.88,43.703,63.7,5.8098,8.86,104.5,74.5,905.7,1495.0,3255.5,2870.0,374.11,377.0,6.416,13.2,140.0,0.8061245685008062,0.5321428571428571
10.1007/s10853-007-2365-4,2007.0,La0.9Sr0.1CoO3,"La, Sr",Co,330.0,131.7506,1.984375,99.4263862332696,0.0340541453356086,55.1,27.0,539.24,760.4,1.0850000000000002,1.88,43.703,63.7,5.8098,8.86,104.5,74.5,905.7,1495.0,3255.5,2870.0,374.11,377.0,6.416,13.2,140.0,0.8061245685008062,0.5321428571428571
10.1007/s10853-007-2365-4,2007.0,La0.9Sr0.1CoO3,"La, Sr",Co,350.0,167.165,2.265625,86.9980879541109,0.0280850042662116,55.1,27.0,539.24,760.4,1.0850000000000002,1.88,43.703,63.7,5.8098,8.86,104.5,74.5,905.7,1495.0,3255.5,2870.0,374.11,377.0,6.416,13.2,140.0,0.8061245685008062,0.5321428571428571
10.1007/s10853-007-2365-4,2007.0,La0.9Sr0.1CoO3,"La, Sr",Co,376.0,227.3932,2.578125,73.6137667304015,0.0227135137331383,55.1,27.0,539.24,760.4,1.0850000000000002,1.88,43.703,63.7,5.8098,8.86,104.5,74.5,905.7,1495.0,3255.5,2870.0,374.11,377.0,6.416,13.2,140.0,0.8061245685008062,0.5321428571428571
10.1007/s10853-007-2365-4,2007.0,La0.9Sr0.1CoO3,"La, Sr",Co,405.0,286.1071,2.875,64.0535372848948,0.0181966621973021,55.1,27.0,539.24,760.4,1.0850000000000002,1.88,43.703,63.7,5.8098,8.86,104.5,74.5,905.7,1495.0,3255.5,2870.0,374.11,377.0,6.416,13.2,140.0,0.8061245685008062,0.5321428571428571
10.1007/s10853-007-2365-4,2007.0,La0.9Sr0.1CoO3,"La, Sr",Co,417.0,317.8188,3.0,61.1854684512429,0.0169187032748253,55.1,27.0,539.24,760.4,1.0850000000000002,1.88,43.703,63.7,5.8098,8.86,104.5,74.5,905.7,1495.0,3255.5,2870.0,374.11,377.0,6.416,13.2,140.0,0.8061245685008062,0.5321428571428571
10.1007/s10853-007-2365-4,2007.0,La0.9Sr0.1CoO3,"La, Sr",Co,440.0,384.7546,3.171875,,0.0147895335608646,55.1,27.0,539.24,760.4,1.0850000000000002,1.88,43.703,63.7,5.8098,8.86,104.5,74.5,905.7,1495.0,3255.5,2870.0,374.11,377.0,6.416,13.2,140.0,0.8061245685008062,0.5321428571428571
10.1007/s10853-007-2365-4,2007.0,La0.9Sr0.1CoO3,"La, Sr",Co,487.0,508.7679,3.4296875,46.8451242829827,0.0123233839184138,55.1,27.0,539.24,760.4,1.0850000000000002,1.88,43.703,63.7,5.8098,8.86,104.5,74.5,905.7,1495.0,3255.5,2870.0,374.11,377.0,6.416,13.2,140.0,0.8061245685008062,0.5321428571428571
10.1007/s10853-007-2365-4,2007.0,La0.9Sr0.1CoO3,"La, Sr",Co,515.0,602.0105,3.5546875,43.9770554493307,0.0113897692182675,55.1,27.0,539.24,760.4,1.0850000000000002,1.88,43.703,63.7,5.8098,8.86,104.5,74.5,905.7,1495.0,3255.5,2870.0,374.11,377.0,6.416,13.2,140.0,0.8061245685008062,0.5321428571428571
10.1007/s10853-007-2365-4,2007.0,La0.9Sr0.1CoO3,"La, Sr",Co,544.0,662.0658,3.6484375,42.0650095602294,,55.1,27.0,539.24,760.4,1.0850000000000002,1.88,43.703,63.7,5.8098,8.86,104.5,74.5,905.7,1495.0,3255.5,2870.0,374.11,377.0,6.416,13.2,140.0,0.8061245685008062,0.5321428571428571
10.1007/s10853-007-2365-4,2007.0,La0.9Sr0.1CoO3,"La, Sr",Co,613.0,763.6104,3.78125,38.2409177820268,0.0100417225337234,55.1,27.0,539.24,760.4,1.0850000000000002,1.88,43.703,63.7,5.8098,8.86,104.5,74.5,905.7,1495.0,3255.5,2870.0,374.11,377.0,6.416,13.2,140.0,0.8061245685008062,0.5321428571428571
10.1007/s10853-007-2365-4,2007.0,La0.9Sr0.1CoO3,"La, Sr",Co,670.0,841.3141,3.8671875,36.3288718929255,0.0095386650820737,55.1,27.0,539.24,760.4,1.0850000000000002,1.88,43.703,63.7,5.8098,8.86,104.5,74.5,905.7,1495.0,3255.5,2870.0,374.11,377.0,6.416,13.2,140.0,0.8061245685008062,0.5321428571428571
10.1007/s10853-007-2365-4,2007.0,La0.9Sr0.1CoO3,"La, Sr",Co,700.0,,3.9140625,35.3728489483747,0.0092023200065008,55.1,27.0,539.24,760.4,1.0850000000000002,1.88,43.703,63.7,5.8098,8.86,104.5,74.5,905.7,1495.0,3255.5,2870.0,374.11,377.0,6.416,13.2,140.0,0.8061245685008062,0.5321428571428571
10.1007/s10853-007-2365-4,2007.0,La0.9Sr0.1CoO3,"La, Sr",Co,720.0,864.8384,3.953125,33.4608030592734,0.0090353536892572,55.1,27.0,539.24,760.4,1.0850000000000002,1.88,43.703,63.7,5.8098,8.86,104.5,74.5,905.7,1495.0,3255.5,2870.0,374.11,377.0,6.416,13.2,140.0,0.8061245685008062,0.5321428571428571
10.1007/s10853-007-2365-4,2007.0,La0.9Sr0.1CoO3,"La, Sr",Co,769.0,,4.1171875,34.4168260038241,0.008787888022103,55.1,27.0,539.24,760.4,1.0850000000000002,1.88,43.703,63.7,5.8098,8.86,104.5,74.5,905.7,1495.0,3255.5,2870.0,374.11,377.0,6.416,13.2,140.0,0.8061245685008062,0.5321428571428571
10.1007/s11664-017-5366-3,2017.0,Pr0.9Sr0.1MnO3,"Pr, Sr",Mn,315.0,0.0332929,1.03491115838677,264.02228684975,0.0007845416666155,56.9,25.0,529.25,717.3,1.112,1.55,84.203,0.0,6.3597,7.21,100.9,83.0,915.6,1246.0,3305.9,2061.0,374.11,221.0,7.001,13.2,140.0,0.763980946461078,0.5928571428571429
10.1007/s11664-017-5366-3,2017.0,Pr0.9Sr0.1MnO3,"Pr, Sr",Mn,347.0,0.0363215,1.00891787019836,230.009348424441,0.0014100189909432,56.9,25.0,529.25,717.3,1.112,1.55,84.203,0.0,6.3597,7.21,100.9,83.0,915.6,1246.0,3305.9,2061.0,374.11,221.0,7.001,13.2,140.0,0.763980946461078,0.5928571428571429
10.1007/s11664-017-5366-3,2017.0,Pr0.9Sr0.1MnO3,"Pr, Sr",Mn,402.0,0.0466186,0.981624917600528,178.232716024331,,56.9,25.0,529.25,717.3,1.112,1.55,84.203,0.0,6.3597,7.21,100.9,83.0,915.6,1246.0,3305.9,2061.0,374.11,221.0,7.001,13.2,140.0,0.763980946461078,0.5928571428571429
10.1007/s11664-017-5366-3,2017.0,Pr0.9Sr0.1MnO3,"Pr, Sr",Mn,425.0,0.0512762,0.975906394199078,161.357645950448,0.0035436647290648,56.9,25.0,529.25,717.3,1.112,1.55,84.203,0.0,6.3597,7.21,100.9,83.0,915.6,1246.0,3305.9,2061.0,374.11,221.0,7.001,13.2,140.0,0.763980946461078,0.5928571428571429
10.1007/s11664-017-5366-3,2017.0,Pr0.9Sr0.1MnO3,"Pr, Sr",Mn,460.0,0.0612411,,132.986700712202,0.0042224904518408,56.9,25.0,529.25,717.3,1.112,1.55,84.203,0.0,6.3597,7.21,100.9,83.0,915.6,1246.0,3305.9,2061.0,374.11,221.0,7.001,13.2,140.0,0.763980946461078,0.5928571428571429
10.1007/s11664-017-5366-3,2017.0,Pr0.9Sr0.1MnO3,"Pr, Sr",Mn,507.0,0.0770778,0.978505723017919,98.1846988864909,0.0043870934912641,56.9,25.0,529.25,717.3,1.112,1.55,84.203,0.0,6.3597,7.21,100.9,83.0,915.6,1246.0,3305.9,2061.0,374.11,221.0,7.001,13.2,140.0,0.763980946461078,0.5928571428571429
10.1007/s11664-017-5366-3,2017.0,Pr0.9Sr0.1MnO3,"Pr, Sr",Mn,550.0,0.0933952,,,0.0037443350527465,56.9,25.0,529.25,717.3,1.112,1.55,84.203,0.0,6.3597,7.21,100.9,83.0,915.6,1246.0,3305.9,2061.0,374.11,221.0,7.001,13.2,140.0,0.763980946461078,0.5928571428571429
10.1007/s11664-017-5366-3,2017.0,Pr0.9Sr0.1MnO3,"Pr, Sr",Mn,598.0,0.1191522,1.02919263498532,42.767567450259,0.0025629505925856,56.9,25.0,529.25,717.3,1.112,1.55,84.203,0.0,6.3597,7.21,100.9,83.0,915.6,1246.0,3305.9,2061.0,374.11,221.0,7.001,13.2,140.0,0.763980946461078,0.5928571428571429
10.1007/s11664-017-5366-3,2017.0,Pr0.9Sr0.1MnO3,"Pr, Sr",Mn,609.0,0.1303839,1.03958995026068,,0.0023396740830327,56.9,25.0,529.25,717.3,1.112,1.55,84.203,0.0,6.3597,7.21,100.9,83.0,915.6,1246.0,3305.9,2061.0,374.11,221.0,7.001,13.2,140.0,0.763980946461078,0.5928571428571429
10.1007/s11664-017-5366-3,2017.0,Pr0.9Sr0.1MnO3,"Pr, Sr",Mn,636.0,,,29.0298005439146,0.0013939240630063,56.9,25.0,529.25,717.3,1.112,1.55,84.203,0.0,6.3597,7.21,100.9,83.0,915.6,1246.0,3305.9,2061.0,374.11,221.0,7.001,13.2,140.0,0.763980946461078,0.5928571428571429
10.1007/s11664-017-5366-3,2017.0,Pr0.9Sr0.1MnO3,"Pr, Sr",Mn,642.0,0.1584501,1.07260142625996,,,56.9,25.0,529.25,717.3,1.112,1.55,84.203,0.0,6.3597,7.21,100.9,83.0,915.6,1246.0,3305.9,2061.0,374.11,221.0,7.001,13.2,140.0,0.763980946461078,0.5928571428571429
10.1007/s11664-017-5366-3,2017.0,Pr0.9Sr0.1MnO3,"Pr, Sr",Mn,675.0,0.1869131,1.0856310482334,16.3415901548325,0.0007703541203373,56.9,25.0,529.25,717.3,1.112,1.55,84.203,0.0,6.3597,7.21,100.9,83.0,915.6,1246.0,3305.9,2061.0,374.11,221.0,7.001,13.2,140.0,0.763980946461078,0.5928571428571429
10.1007/s11664-017-5366-3,2017.0,Pr0.9Sr0.1MnO3,"Pr, Sr",Mn,709.0,0.2309038,1.15759947863606,10.2299730682666,0.00021916794743,56.9,25.0,529.25,717.3,1.112,1.55,84.203,0.0,6.3597,7.21,100.9,83.0,915.6,1246.0,3305.9,2061.0,374.11,221.0,7.001,13.2,140.0,0.763980946461078,0.5928571428571429
10.1007/s11664-017-5366-3,2017.0,Pr0.9Sr0.1MnO3,"Pr, Sr",Mn,739.0,0.2770897,1.21010592077665,5.5186589160827,0.0001127170142615,56.9,25.0,529.25,717.3,1.112,1.55,84.203,0.0,6.3597,7.21,100.9,83.0,915.6,1246.0,3305.9,2061.0,374.11,221.0,7.001,13.2,140.0,0.763980946461078,0.5928571428571429
10.1007/s11664-017-5366-3,2017.0,Pr0.9Sr0.1MnO3,"Pr, Sr",Mn,806.0,0.4130443,1.33513363696291,-0.865141042919163,5.76665493229808e-05,56.9,25.0,529.25,717.3,1.112,1.55,84.203,0.0,6.3597,7.21,100.9,83.0,915.6,1246.0,3305.9,2061.0,374.11,221.0,7.001,13.2,140.0,0.763980946461078,0.5928571428571429
10.1007/s11664-017-5366-3,2017.0,Pr0.9Sr0.1MnO3,"Pr, Sr",Mn,818.0,0.00420026,1.35774779768682,,,56.9,25.0,529.25,717.3,1.112,1.55,84.203,0.0,6.3597,7.21,100.9,83.0,915.6,1246.0,3305.9,2061.0,374.11,221.0,7.001,13.2,140.0,0.763980946461078,0.5928571428571429
10.1007/s11664-017-5366-3,2017.0,Pr0.9Sr0.1MnO3,"Pr, Sr",Mn,850.0,0.5034308,1.43234853478756,-2.975427890314,7.08194166587975e-05,56.9,25.0,529.25,717.3,1.112,1.55,84.203,0.0,6.3597,7.21,100.9,83.0,915.6,1246.0,3305.9,2061.0,374.11,221.0,7.001,13.2,140.0,0.763980946461078,0.5928571428571429
10.1007/s11664-017-5366-3,2017.0, Pr0.9Sr0.1FeO3,"Pr, Sr",Fe,207.0,0.0115708,,487.026533858619,2.53305964043812e-05,56.9,26.0,529.25,762.4,1.112,1.83,84.203,15.7,6.3597,7.87,100.9,78.5,915.6,1538.0,3305.9,2862.0,374.11,347.0,7.001,13.8,140.0,0.7797151078298415,0.5607142857142857
10.1007/s11664-017-5366-3,2017.0, Pr0.9Sr0.1FeO3,"Pr, Sr",Fe,225.0,0.0127798,,461.089207163778,8.78360393932742e-07,56.9,26.0,529.25,762.4,1.112,1.83,84.203,15.7,6.3597,7.87,100.9,78.5,915.6,1538.0,3305.9,2862.0,374.11,347.0,7.001,13.8,140.0,0.7797151078298415,0.5607142857142857
10.1007/s11664-017-5366-3,2017.0, Pr0.9Sr0.1FeO3,"Pr, Sr",Fe,290.0,0.0169747,,315.497748436205,2.53305964043812e-05,56.9,26.0,529.25,762.4,1.112,1.83,84.203,15.7,6.3597,7.87,100.9,78.5,915.6,1538.0,3305.9,2862.0,374.11,347.0,7.001,13.8,140.0,0.7797151078298415,0.5607142857142857
10.1007/s11664-017-5366-3,2017.0, Pr0.9Sr0.1FeO3,"Pr, Sr",Fe,305.0,0.0180857,,298.022193732516,6.33709548627515e-05,56.9,26.0,529.25,762.4,1.112,1.83,84.203,15.7,6.3597,7.87,100.9,78.5,915.6,1538.0,3305.9,2862.0,374.11,347.0,7.001,13.8,140.0,0.7797151078298415,0.5607142857142857
10.1007/s11664-017-5366-3,2017.0, Pr0.9Sr0.1FeO3,"Pr, Sr",Fe,352.0,0.021334,,233.390898801683,0.0002076124567474,56.9,26.0,529.25,762.4,1.112,1.83,84.203,15.7,6.3597,7.87,100.9,78.5,915.6,1538.0,3305.9,2862.0,374.11,347.0,7.001,13.8,140.0,0.7797151078298415,0.5607142857142857
10.1007/s11664-017-5366-3,2017.0, Pr0.9Sr0.1FeO3,"Pr, Sr",Fe,363.0,0.0220565,,226.208590281886,0.0002076124567474,56.9,26.0,529.25,762.4,1.112,1.83,84.203,15.7,6.3597,7.87,100.9,78.5,915.6,1538.0,3305.9,2862.0,374.11,347.0,7.001,13.8,140.0,0.7797151078298415,0.5607142857142857
10.1007/s11664-017-5366-3,2017.0, Pr0.9Sr0.1FeO3,"Pr, Sr",Fe,385.0,0.0236637,,208.412187374712,0.0002595155709342,56.9,26.0,529.25,762.4,1.112,1.83,84.203,15.7,6.3597,7.87,100.9,78.5,915.6,1538.0,3305.9,2862.0,374.11,347.0,7.001,13.8,140.0,0.7797151078298415,0.5607142857142857
10.1007/s11664-017-5366-3,2017.0, Pr0.9Sr0.1FeO3,"Pr, Sr",Fe,413.0,0.0256213,,194.374451379407,0.0002595155709342,56.9,26.0,529.25,762.4,1.112,1.83,84.203,15.7,6.3597,7.87,100.9,78.5,915.6,1538.0,3305.9,2862.0,374.11,347.0,7.001,13.8,140.0,0.7797151078298415,0.5607142857142857
10.1007/s11664-017-5366-3,2017.0, Pr0.9Sr0.1FeO3,"Pr, Sr",Fe,495.0,,,161.838674479294,0.0008823529411764,56.9,26.0,529.25,762.4,1.112,1.83,84.203,15.7,6.3597,7.87,100.9,78.5,915.6,1538.0,3305.9,2862.0,374.11,347.0,7.001,13.8,140.0,0.7797151078298415,0.5607142857142857
10.1007/s11664-017-5366-3,2017.0, Pr0.9Sr0.1FeO3,"Pr, Sr",Fe,545.0,0.0403385,,147.853492181689,0.0019204152249135,56.9,26.0,529.25,762.4,1.112,1.83,84.203,15.7,6.3597,7.87,100.9,78.5,915.6,1538.0,3305.9,2862.0,374.11,347.0,7.001,13.8,140.0,0.7797151078298415,0.5607142857142857
10.1007/s11664-017-5366-3,2017.0, Pr0.9Sr0.1FeO3,"Pr, Sr",Fe,577.0,0.0454878,,142.017416922371,0.0026989619377162,56.9,26.0,529.25,762.4,1.112,1.83,84.203,15.7,6.3597,7.87,100.9,78.5,915.6,1538.0,3305.9,2862.0,374.11,347.0,7.001,13.8,140.0,0.7797151078298415,0.5607142857142857
10.1007/s11664-017-5366-3,2017.0, Pr0.9Sr0.1FeO3,"Pr, Sr",Fe,612.0,0.0499582,,138.763780884901,0.0042560553633218,56.9,26.0,529.25,762.4,1.112,1.83,84.203,15.7,6.3597,7.87,100.9,78.5,915.6,1538.0,3305.9,2862.0,374.11,347.0,7.001,13.8,140.0,0.7797151078298415,0.5607142857142857
10.1007/s11664-017-5366-3,2017.0, Pr0.9Sr0.1FeO3,"Pr, Sr",Fe,693.0,,,134.692217490122,0.0090830449826989,56.9,26.0,529.25,762.4,1.112,1.83,84.203,15.7,6.3597,7.87,100.9,78.5,915.6,1538.0,3305.9,2862.0,374.11,347.0,7.001,13.8,140.0,0.7797151078298415,0.5607142857142857
10.1007/s11664-017-5366-3,2017.0, Pr0.9Sr0.1FeO3,"Pr, Sr",Fe,745.0,0.0694281,,135.306645622805,0.0133910034602076,56.9,26.0,529.25,762.4,1.112,1.83,84.203,15.7,6.3597,7.87,100.9,78.5,915.6,1538.0,3305.9,2862.0,374.11,347.0,7.001,13.8,140.0,0.7797151078298415,0.5607142857142857
10.1007/s11664-017-5366-3,2017.0, Pr0.9Sr0.1FeO3,"Pr, Sr",Fe,792.0,0.0755211,,136.478671485105,0.0180103806228374,56.9,26.0,529.25,762.4,1.112,1.83,84.203,15.7,6.3597,7.87,100.9,78.5,915.6,1538.0,3305.9,2862.0,374.11,347.0,7.001,13.8,140.0,0.7797151078298415,0.5607142857142857
10.1007/s11664-017-5366-3,2017.0, Pr0.9Sr0.1FeO3,"Pr, Sr",Fe,840.0,0.0799019,,139.529155534286,0.0224221453287197,56.9,26.0,529.25,762.4,1.112,1.83,84.203,15.7,6.3597,7.87,100.9,78.5,915.6,1538.0,3305.9,2862.0,374.11,347.0,7.001,13.8,140.0,0.7797151078298415,0.5607142857142857
https://doi.org/10.1016/j.jmst.2021.05.016,2022.0,Ca0.2Sr0.2Ba0.2La0.2Pb0.2TiO3,"Ca, Sr, Ba, La, Pb",Ti,365.0,38.01316,2.65439584513252,,0.0050046834267137,50.6,22.0,579.18,658.8,1.254,1.54,20.894,7.6,5.038400000000001,4.51,115.0,74.5,718.6999999999999,1668.0,1984.2,3287.0,203.12,425.0,7.246,14.15,140.0,0.8407434150008407,0.5321428571428571
https://doi.org/10.1016/j.jmst.2021.05.016,2022.0,Ca0.2Sr0.2Ba0.2La0.2Pb0.2TiO3,"Ca, Sr, Ba, La, Pb",Ti,408.0,44.10518,,102.006254267801,0.0083537622345711,50.6,22.0,579.18,658.8,1.254,1.54,20.894,7.6,5.038400000000001,4.51,115.0,74.5,718.6999999999999,1668.0,1984.2,3287.0,203.12,425.0,7.246,14.15,140.0,0.8407434150008407,0.5321428571428571
https://doi.org/10.1016/j.jmst.2021.05.016,2022.0,Ca0.2Sr0.2Ba0.2La0.2Pb0.2TiO3,"Ca, Sr, Ba, La, Pb",Ti,466.0,55.51446,2.60899861654272,118.027189769694,0.0137419271349793,50.6,22.0,579.18,658.8,1.254,1.54,20.894,7.6,5.038400000000001,4.51,115.0,74.5,718.6999999999999,1668.0,1984.2,3287.0,203.12,425.0,7.246,14.15,140.0,0.8407434150008407,0.5321428571428571
https://doi.org/10.1016/j.jmst.2021.05.016,2022.0,Ca0.2Sr0.2Ba0.2La0.2Pb0.2TiO3,"Ca, Sr, Ba, La, Pb",Ti,501.0,59.97263,2.58967461613724,,0.0197158839612379,50.6,22.0,579.18,658.8,1.254,1.54,20.894,7.6,5.038400000000001,4.51,115.0,74.5,718.6999999999999,1668.0,1984.2,3287.0,203.12,425.0,7.246,14.15,140.0,0.8407434150008407,0.5321428571428571
https://doi.org/10.1016/j.jmst.2021.05.016,2022.0,Ca0.2Sr0.2Ba0.2La0.2Pb0.2TiO3,"Ca, Sr, Ba, La, Pb",Ti,512.0,61.90998,2.58189199303156,129.818508545947,0.0221581121450663,50.6,22.0,579.18,658.8,1.254,1.54,20.894,7.6,5.038400000000001,4.51,115.0,74.5,718.6999999999999,1668.0,1984.2,3287.0,203.12,425.0,7.246,14.15,140.0,0.8407434150008407,0.5321428571428571
https://doi.org/10.1016/j.jmst.2021.05.016,2022.0,Ca0.2Sr0.2Ba0.2La0.2Pb0.2TiO3,"Ca, Sr, Ba, La, Pb",Ti,555.0,66.79782,2.55623478960833,140.400199775394,0.0296924775706569,50.6,22.0,579.18,658.8,1.254,1.54,20.894,7.6,5.038400000000001,4.51,115.0,74.5,718.6999999999999,1668.0,1984.2,3287.0,203.12,425.0,7.246,14.15,140.0,0.8407434150008407,0.5321428571428571
https://doi.org/10.1016/j.jmst.2021.05.016,2022.0,Ca0.2Sr0.2Ba0.2La0.2Pb0.2TiO3,"Ca, Sr, Ba, La, Pb",Ti,578.0,69.20245,2.53696039035969,145.926137421769,0.0329084303284662,50.6,22.0,579.18,658.8,1.254,1.54,20.894,7.6,5.038400000000001,4.51,115.0,74.5,718.6999999999999,1668.0,1984.2,3287.0,203.12,425.0,7.246,14.15,140.0,0.8407434150008407,0.5321428571428571
https://doi.org/10.1016/j.jmst.2021.05.016,2022.0,Ca0.2Sr0.2Ba0.2La0.2Pb0.2TiO3,"Ca, Sr, Ba, La, Pb",Ti,592.0,69.87805,2.54138327989955,147.224352483447,0.0362695330622748,50.6,22.0,579.18,658.8,1.254,1.54,20.894,7.6,5.038400000000001,4.51,115.0,74.5,718.6999999999999,1668.0,1984.2,3287.0,203.12,425.0,7.246,14.15,140.0,0.8407434150008407,0.5321428571428571
https://doi.org/10.1016/j.jmst.2021.05.016,2022.0,Ca0.2Sr0.2Ba0.2La0.2Pb0.2TiO3,"Ca, Sr, Ba, La, Pb",Ti,606.0,70.79814,2.53912595918366,149.816630067043,0.0388502151621736,50.6,22.0,579.18,658.8,1.254,1.54,20.894,7.6,5.038400000000001,4.51,115.0,74.5,718.6999999999999,1668.0,1984.2,3287.0,203.12,425.0,7.246,14.15,140.0,0.8407434150008407,0.5321428571428571
https://doi.org/10.1016/j.jmst.2021.05.016,2022.0,Ca0.2Sr0.2Ba0.2La0.2Pb0.2TiO3,"Ca, Sr, Ba, La, Pb",Ti,619.0,71.79719,2.53859620809063,152.520970024362,0.0414170518704653,50.6,22.0,579.18,658.8,1.254,1.54,20.894,7.6,5.038400000000001,4.51,115.0,74.5,718.6999999999999,1668.0,1984.2,3287.0,203.12,425.0,7.246,14.15,140.0,0.8407434150008407,0.5321428571428571
https://doi.org/10.1016/j.jmst.2021.05.016,2022.0,Ca0.2Sr0.2Ba0.2La0.2Pb0.2TiO3,"Ca, Sr, Ba, La, Pb",Ti,644.0,72.31187,2.53309794460749,155.656193742628,,50.6,22.0,579.18,658.8,1.254,1.54,20.894,7.6,5.038400000000001,4.51,115.0,74.5,718.6999999999999,1668.0,1984.2,3287.0,203.12,425.0,7.246,14.15,140.0,0.8407434150008407,0.5321428571428571
https://doi.org/10.1016/j.jmst.2021.05.016,2022.0,Ca0.2Sr0.2Ba0.2La0.2Pb0.2TiO3,"Ca, Sr, Ba, La, Pb",Ti,682.0,73.36326,2.53348147412708,161.714530697126,0.0516583815391839,50.6,22.0,579.18,658.8,1.254,1.54,20.894,7.6,5.038400000000001,4.51,115.0,74.5,718.6999999999999,1668.0,1984.2,3287.0,203.12,425.0,7.246,14.15,140.0,0.8407434150008407,0.5321428571428571
https://doi.org/10.1016/j.jmst.2021.05.016,2022.0,Ca0.2Sr0.2Ba0.2La0.2Pb0.2TiO3,"Ca, Sr, Ba, La, Pb",Ti,708.0,,,166.001969157232,0.0571241541703858,50.6,22.0,579.18,658.8,1.254,1.54,20.894,7.6,5.038400000000001,4.51,115.0,74.5,718.6999999999999,1668.0,1984.2,3287.0,203.12,425.0,7.246,14.15,140.0,0.8407434150008407,0.5321428571428571
https://doi.org/10.1016/j.jmst.2021.05.016,2022.0,Ca0.2Sr0.2Ba0.2La0.2Pb0.2TiO3,"Ca, Sr, Ba, La, Pb",Ti,712.0,73.04233,2.52215685495262,,,50.6,22.0,579.18,658.8,1.254,1.54,20.894,7.6,5.038400000000001,4.51,115.0,74.5,718.6999999999999,1668.0,1984.2,3287.0,203.12,425.0,7.246,14.15,140.0,0.8407434150008407,0.5321428571428571
https://doi.org/10.1016/j.jmst.2021.05.016,2022.0,Ca0.2Sr0.2Ba0.2La0.2Pb0.2TiO3,"Ca, Sr, Ba, La, Pb",Ti,751.0,72.60241,2.51849617973488,,0.0644785295050848,50.6,22.0,579.18,658.8,1.254,1.54,20.894,7.6,5.038400000000001,4.51,115.0,74.5,718.6999999999999,1668.0,1984.2,3287.0,203.12,425.0,7.246,14.15,140.0,0.8407434150008407,0.5321428571428571
https://doi.org/10.1016/j.jmst.2021.05.016,2022.0,Ca0.2Sr0.2Ba0.2La0.2Pb0.2TiO3,"Ca, Sr, Ba, La, Pb",Ti,765.0,72.23792,2.5166410546633,,0.0670292250297939,50.6,22.0,579.18,658.8,1.254,1.54,20.894,7.6,5.038400000000001,4.51,115.0,74.5,718.6999999999999,1668.0,1984.2,3287.0,203.12,425.0,7.246,14.15,140.0,0.8407434150008407,0.5321428571428571
https://doi.org/10.1016/j.jmst.2021.05.016,2022.0,Ca0.2Sr0.2Ba0.2La0.2Pb0.2TiO3,"Ca, Sr, Ba, La, Pb",Ti,838.0,70.15312,2.47524691984005,181.067551523993,0.0794800113113177,50.6,22.0,579.18,658.8,1.254,1.54,20.894,7.6,5.038400000000001,4.51,115.0,74.5,718.6999999999999,1668.0,1984.2,3287.0,203.12,425.0,7.246,14.15,140.0,0.8407434150008407,0.5321428571428571
https://doi.org/10.1016/j.jmst.2021.05.016,2022.0,Ca0.2Sr0.2Ba0.2La0.2Pb0.2TiO3,"Ca, Sr, Ba, La, Pb",Ti,852.0,69.81375,2.46662875927235,183.24916478084,0.0818308599105395,50.6,22.0,579.18,658.8,1.254,1.54,20.894,7.6,5.038400000000001,4.51,115.0,74.5,718.6999999999999,1668.0,1984.2,3287.0,203.12,425.0,7.246,14.15,140.0,0.8407434150008407,0.5321428571428571
https://doi.org/10.1016/j.jmst.2021.05.016,2022.0,Ca0.2Sr0.2Ba0.2La0.2Pb0.2TiO3,"Ca, Sr, Ba, La, Pb",Ti,865.0,69.04806,2.45525187333026,185.382783420255,0.0849099949455594,50.6,22.0,579.18,658.8,1.254,1.54,20.894,7.6,5.038400000000001,4.51,115.0,74.5,718.6999999999999,1668.0,1984.2,3287.0,203.12,425.0,7.246,14.15,140.0,0.8407434150008407,0.5321428571428571
https://doi.org/10.1016/j.jmst.2021.05.016,2022.0,Ca0.2Sr0.2Ba0.2La0.2Pb0.2TiO3,"Ca, Sr, Ba, La, Pb",Ti,940.0,66.54576,2.39448155459416,190.098961243197,,50.6,22.0,579.18,658.8,1.254,1.54,20.894,7.6,5.038400000000001,4.51,115.0,74.5,718.6999999999999,1668.0,1984.2,3287.0,203.12,425.0,7.246,14.15,140.0,0.8407434150008407,0.5321428571428571
https://doi.org/10.1016/j.jmst.2021.05.016,2022.0,Ca0.2Sr0.2Ba0.2La0.2Pb0.2TiO3,"Ca, Sr, Ba, La, Pb",Ti,1052.0,62.17968,2.22875564794022,198.633668925897,0.116904104825159,50.6,22.0,579.18,658.8,1.254,1.54,20.894,7.6,5.038400000000001,4.51,115.0,74.5,718.6999999999999,1668.0,1984.2,3287.0,203.12,425.0,7.246,14.15,140.0,0.8407434150008407,0.5321428571428571
https://doi.org/10.1021/acs.inorgchem.9b00248,2019.0,NaWO3,Na,W,101.0,4178.113987,9.8671457080296,,,11.0,74.0,495.8,770.0,0.93,2.36,52.8,78.6,0.968,19.25,102.0,66.0,97.79,3422.0,883.0,5555.0,96.96,824.0,2.64,35.0,140.0,0.8308043009571415,0.4714285714285714
https://doi.org/10.1021/acs.inorgchem.9b00248,2019.0,NaWO3,Na,W,103.0,4164.919168,9.98630343421529,,,11.0,74.0,495.8,770.0,0.93,2.36,52.8,78.6,0.968,19.25,102.0,66.0,97.79,3422.0,883.0,5555.0,96.96,824.0,2.64,35.0,140.0,0.8308043009571415,0.4714285714285714
