Repository: aggarwal-shiv/Oxide-TE-Predictor

# 🧪 Oxide TE-Predictor

# **An Interpretable Machine Learning Framework aided Accelerated Design of Oxide Perovskites-based Thermoelectrics for Clean Energy Generation from Waste Heat**

*Shivam Aggarwal, Amandeep Saha, and Tanmoy Maiti* 

*Plasmonics and Perovskites Laboratory, Department of Materials Science and Engineering, Indian Institute of Technology Kanpur, UP 208016, India.*

---

## 🔬 Experimental Data & PAEP Featurization (`Data_Preprocessing.ipynb`)
The experimental dataset is curated manually from reported literature and focuses exclusively on oxide perovskites with strict ABO₃ stoichiometry.

File: data/final_data.csv (part 3 of 14)
Paper_Link,Year,Composition,A_site,B_site,T,σ,κ,S,zT,Z_A,Z_B,IE_A,IE_B,EN_A,EN_B,EA_A,EA_B,AD_A,AD_B,IR_A,IR_B,MP_A,MP_B,BP_A,BP_B,HE_A,HE_B,HF_A,HF_B,IR_X,Tf,Of
https://doi.org/10.1021/acs.inorgchem.9b00248,2019.0,NaWO3,Na,W,107.0,4148.179915,9.8966781759028,,,11.0,74.0,495.8,770.0,0.93,2.36,52.8,78.6,0.968,19.25,102.0,66.0,97.79,3422.0,883.0,5555.0,96.96,824.0,2.64,35.0,140.0,0.8308043009571415,0.4714285714285714
https://doi.org/10.1021/acs.inorgchem.9b00248,2019.0,NaWO3,Na,W,109.0,4133.733035,9.94391995890404,,,11.0,74.0,495.8,770.0,0.93,2.36,52.8,78.6,0.968,19.25,102.0,66.0,97.79,3422.0,883.0,5555.0,96.96,824.0,2.64,35.0,140.0,0.8308043009571415,0.4714285714285714
https://doi.org/10.1021/acs.inorgchem.9b00248,2019.0,NaWO3,Na,W,113.0,4119.386434,10.0157074202519,,,11.0,74.0,495.8,770.0,0.93,2.36,52.8,78.6,0.968,19.25,102.0,66.0,97.79,3422.0,883.0,5555.0,96.96,824.0,2.64,35.0,140.0,0.8308043009571415,0.4714285714285714
https://doi.org/10.1021/acs.inorgchem.9b00248,2019.0,NaWO3,Na,W,116.0,4113.675638,9.93134073996652,,,11.0,74.0,495.8,770.0,0.93,2.36,52.8,78.6,0.968,19.25,102.0,66.0,97.79,3422.0,883.0,5555.0,96.96,824.0,2.64,35.0,140.0,0.8308043009571415,0.4714285714285714
https://doi.org/10.1021/acs.inorgchem.9b00248,2019.0,NaWO3,Na,W,120.0,4079.039607,10.0018956228158,,,11.0,74.0,495.8,770.0,0.93,2.36,52.8,78.6,0.968,19.25,102.0,66.0,97.79,3422.0,883.0,5555.0,96.96,824.0,2.64,35.0,140.0,0.8308043009571415,0.4714285714285714
https://doi.org/10.1021/acs.inorgchem.9b00248,2019.0,NaWO3,Na,W,123.0,4063.677743,9.95398107503277,,,11.0,74.0,495.8,770.0,0.93,2.36,52.8,78.6,0.968,19.25,102.0,66.0,97.79,3422.0,883.0,5555.0,96.96,824.0,2.64,35.0,140.0,0.8308043009571415,0.4714285714285714
https://doi.org/10.1021/acs.inorgchem.9b00248,2019.0,NaWO3,Na,W,126.0,4045.671327,9.99112150308833,,,11.0,74.0,495.8,770.0,0.93,2.36,52.8,78.6,0.968,19.25,102.0,66.0,97.79,3422.0,883.0,5555.0,96.96,824.0,2.64,35.0,140.0,0.8308043009571415,0.4714285714285714
https://doi.org/10.1021/acs.inorgchem.9b00248,2019.0,NaWO3,Na,W,129.0,4031.243763,9.93409392217968,,,11.0,74.0,495.8,770.0,0.93,2.36,52.8,78.6,0.968,19.25,102.0,66.0,97.79,3422.0,883.0,5555.0,96.96,824.0,2.64,35.0,140.0,0.8308043009571415,0.4714285714285714
https://doi.org/10.1021/acs.inorgchem.9b00248,2019.0,NaWO3,Na,W,142.0,3923.311585,9.99456298085478,,,11.0,74.0,495.8,770.0,0.93,2.36,52.8,78.6,0.968,19.25,102.0,66.0,97.79,3422.0,883.0,5555.0,96.96,824.0,2.64,35.0,140.0,0.8308043009571415,0.4714285714285714
https://doi.org/10.1021/acs.inorgchem.9b00248,2019.0,NaWO3,Na,W,145.0,3908.454631,10.0114308105474,,,11.0,74.0,495.8,770.0,0.93,2.36,52.8,78.6,0.968,19.25,102.0,66.0,97.79,3422.0,883.0,5555.0,96.96,824.0,2.64,35.0,140.0,0.8308043009571415,0.4714285714285714
https://doi.org/10.1021/acs.inorgchem.9b00248,2019.0,NaWO3,Na,W,148.0,3890.51908,9.89873388528863,,,11.0,74.0,495.8,770.0,0.93,2.36,52.8,78.6,0.968,19.25,102.0,66.0,97.79,3422.0,883.0,5555.0,96.96,824.0,2.64,35.0,140.0,0.8308043009571415,0.4714285714285714
https://doi.org/10.1021/acs.inorgchem.9b00248,2019.0,NaWO3,Na,W,151.0,3867.699542,9.92979895792715,,,11.0,74.0,495.8,770.0,0.93,2.36,52.8,78.6,0.968,19.25,102.0,66.0,97.79,3422.0,883.0,5555.0,96.96,824.0,2.64,35.0,140.0,0.8308043009571415,0.4714285714285714
https://doi.org/10.1021/acs.inorgchem.9b00248,2019.0,NaWO3,Na,W,164.0,3746.827547,9.96292891722554,,,11.0,74.0,495.8,770.0,0.93,2.36,52.8,78.6,0.968,19.25,102.0,66.0,97.79,3422.0,883.0,5555.0,96.96,824.0,2.64,35.0,140.0,0.8308043009571415,0.4714285714285714
https://doi.org/10.1021/acs.inorgchem.9b00248,2019.0,NaWO3,Na,W,170.0,3707.040291,9.87317517707643,,,11.0,74.0,495.8,770.0,0.93,2.36,52.8,78.6,0.968,19.25,102.0,66.0,97.79,3422.0,883.0,5555.0,96.96,824.0,2.64,35.0,140.0,0.8308043009571415,0.4714285714285714
https://doi.org/10.1021/acs.inorgchem.9b00248,2019.0,NaWO3,Na,W,174.0,3683.456653,9.92550399367461,,,11.0,74.0,495.8,770.0,0.93,2.36,52.8,78.6,0.968,19.25,102.0,66.0,97.79,3422.0,883.0,5555.0,96.96,824.0,2.64,35.0,140.0,0.8308043009571415,0.4714285714285714
https://doi.org/10.1021/acs.inorgchem.9b00248,2019.0,NaWO3,Na,W,184.0,3591.504895,9.93344845390526,,,11.0,74.0,495.8,770.0,0.93,2.36,52.8,78.6,0.968,19.25,102.0,66.0,97.79,3422.0,883.0,5555.0,96.96,824.0,2.64,35.0,140.0,0.8308043009571415,0.4714285714285714
https://doi.org/10.1021/acs.inorgchem.9b00248,2019.0,NaWO3,Na,W,200.0,3462.227875,9.90974661414128,,,11.0,74.0,495.8,770.0,0.93,2.36,52.8,78.6,0.968,19.25,102.0,66.0,97.79,3422.0,883.0,5555.0,96.96,824.0,2.64,35.0,140.0,0.8308043009571415,0.4714285714285714
https://doi.org/10.1021/acs.inorgchem.9b00248,2019.0,NaWO3,Na,W,225.0,,9.72085139431444,,,11.0,74.0,495.8,770.0,0.93,2.36,52.8,78.6,0.968,19.25,102.0,66.0,97.79,3422.0,883.0,5555.0,96.96,824.0,2.64,35.0,140.0,0.8308043009571415,0.4714285714285714
https://doi.org/10.1021/acs.inorgchem.9b00248,2019.0,NaWO3,Na,W,251.0,,9.62914228297572,,,11.0,74.0,495.8,770.0,0.93,2.36,52.8,78.6,0.968,19.25,102.0,66.0,97.79,3422.0,883.0,5555.0,96.96,824.0,2.64,35.0,140.0,0.8308043009571415,0.4714285714285714
https://doi.org/10.1021/acs.inorgchem.9b00248,2019.0,NaWO3,Na,W,276.0,,9.63161096969352,,,11.0,74.0,495.8,770.0,0.93,2.36,52.8,78.6,0.968,19.25,102.0,66.0,97.79,3422.0,883.0,5555.0,96.96,824.0,2.64,35.0,140.0,0.8308043009571415,0.4714285714285714
https://doi.org/10.1021/acs.inorgchem.9b00248,2019.0,NaWO3,Na,W,300.0,,9.56857227428614,,,11.0,74.0,495.8,770.0,0.93,2.36,52.8,78.6,0.968,19.25,102.0,66.0,97.79,3422.0,883.0,5555.0,96.96,824.0,2.64,35.0,140.0,0.8308043009571415,0.4714285714285714
https://doi.org/10.1021/acs.inorgchem.9b00248,2019.0,KWO3,K,W,100.0,5279.166589,35.4551005815634,,,19.0,74.0,418.8,770.0,0.82,2.36,48.38,78.6,0.862,19.25,138.0,66.0,63.5,3422.0,759.0,5555.0,76.9,824.0,2.33,35.0,140.0,0.9543950234135756,0.4714285714285714
https://doi.org/10.1021/acs.inorgchem.9b00248,2019.0,KWO3,K,W,103.0,5252.301584,35.4086318186197,,,19.0,74.0,418.8,770.0,0.82,2.36,48.38,78.6,0.862,19.25,138.0,66.0,63.5,3422.0,759.0,5555.0,76.9,824.0,2.33,35.0,140.0,0.9543950234135756,0.4714285714285714
https://doi.org/10.1021/acs.inorgchem.9b00248,2019.0,KWO3,K,W,106.0,5230.314123,35.4613799823462,,,19.0,74.0,418.8,770.0,0.82,2.36,48.38,78.6,0.862,19.25,138.0,66.0,63.5,3422.0,759.0,5555.0,76.9,824.0,2.33,35.0,140.0,0.9543950234135756,0.4714285714285714
https://doi.org/10.1021/acs.inorgchem.9b00248,2019.0,KWO3,K,W,109.0,5223.408909,35.5285969118477,,,19.0,74.0,418.8,770.0,0.82,2.36,48.38,78.6,0.862,19.25,138.0,66.0,63.5,3422.0,759.0,5555.0,76.9,824.0,2.33,35.0,140.0,0.9543950234135756,0.4714285714285714
https://doi.org/10.1021/acs.inorgchem.9b00248,2019.0,KWO3,K,W,112.0,5192.559748,35.6114734650361,,,19.0,74.0,418.8,770.0,0.82,2.36,48.38,78.6,0.862,19.25,138.0,66.0,63.5,3422.0,759.0,5555.0,76.9,824.0,2.33,35.0,140.0,0.9543950234135756,0.4714285714285714
https://doi.org/10.1021/acs.inorgchem.9b00248,2019.0,KWO3,K,W,115.0,5172.195284,35.4815416191229,,,19.0,74.0,418.8,770.0,0.82,2.36,48.38,78.6,0.862,19.25,138.0,66.0,63.5,3422.0,759.0,5555.0,76.9,824.0,2.33,35.0,140.0,0.9543950234135756,0.4714285714285714
https://doi.org/10.1021/acs.inorgchem.9b00248,2019.0,KWO3,K,W,118.0,5140.832797,35.381986550295,,,19.0,74.0,418.8,770.0,0.82,2.36,48.38,78.6,0.862,19.25,138.0,66.0,63.5,3422.0,759.0,5555.0,76.9,824.0,2.33,35.0,140.0,0.9543950234135756,0.4714285714285714
https://doi.org/10.1021/acs.inorgchem.9b00248,2019.0,KWO3,K,W,121.0,5109.848361,35.3390580860943,,,19.0,74.0,418.8,770.0,0.82,2.36,48.38,78.6,0.862,19.25,138.0,66.0,63.5,3422.0,759.0,5555.0,76.9,824.0,2.33,35.0,140.0,0.9543950234135756,0.4714285714285714
https://doi.org/10.1021/acs.inorgchem.9b00248,2019.0,KWO3,K,W,125.0,5075.976941,35.2800820993118,,,19.0,74.0,418.8,770.0,0.82,2.36,48.38,78.6,0.862,19.25,138.0,66.0,63.5,3422.0,759.0,5555.0,76.9,824.0,2.33,35.0,140.0,0.9543950234135756,0.4714285714285714
https://doi.org/10.1021/acs.inorgchem.9b00248,2019.0,KWO3,K,W,128.0,5053.285772,35.074903948058,,,19.0,74.0,418.8,770.0,0.82,2.36,48.38,78.6,0.862,19.25,138.0,66.0,63.5,3422.0,759.0,5555.0,76.9,824.0,2.33,35.0,140.0,0.9543950234135756,0.4714285714285714
https://doi.org/10.1021/acs.inorgchem.9b00248,2019.0,KWO3,K,W,133.0,5006.202147,35.068032005254,,,19.0,74.0,418.8,770.0,0.82,2.36,48.38,78.6,0.862,19.25,138.0,66.0,63.5,3422.0,759.0,5555.0,76.9,824.0,2.33,35.0,140.0,0.9543950234135756,0.4714285714285714
https://doi.org/10.1021/acs.inorgchem.9b00248,2019.0,KWO3,K,W,135.0,4986.413396,34.7553772959366,,,19.0,74.0,418.8,770.0,0.82,2.36,48.38,78.6,0.862,19.25,138.0,66.0,63.5,3422.0,759.0,5555.0,76.9,824.0,2.33,35.0,140.0,0.9543950234135756,0.4714285714285714
https://doi.org/10.1021/acs.inorgchem.9b00248,2019.0,KWO3,K,W,144.0,4909.07533,34.6767986945808,,,19.0,74.0,418.8,770.0,0.82,2.36,48.38,78.6,0.862,19.25,138.0,66.0,63.5,3422.0,759.0,5555.0,76.9,824.0,2.33,35.0,140.0,0.9543950234135756,0.4714285714285714
https://doi.org/10.1021/acs.inorgchem.9b00248,2019.0,KWO3,K,W,148.0,4888.85534,34.4624461244351,,,19.0,74.0,418.8,770.0,0.82,2.36,48.38,78.6,0.862,19.25,138.0,66.0,63.5,3422.0,759.0,5555.0,76.9,824.0,2.33,35.0,140.0,0.9543950234135756,0.4714285714285714
https://doi.org/10.1021/acs.inorgchem.9b00248,2019.0,KWO3,K,W,151.0,4863.813388,34.3742851511812,,,19.0,74.0,418.8,770.0,0.82,2.36,48.38,78.6,0.862,19.25,138.0,66.0,63.5,3422.0,759.0,5555.0,76.9,824.0,2.33,35.0,140.0,0.9543950234135756,0.4714285714285714
https://doi.org/10.1021/acs.inorgchem.9b00248,2019.0,KWO3,K,W,158.0,4783.884927,34.0231149244375,,,19.0,74.0,418.8,770.0,0.82,2.36,48.38,78.6,0.862,19.25,138.0,66.0,63.5,3422.0,759.0,5555.0,76.9,824.0,2.33,35.0,140.0,0.9543950234135756,0.4714285714285714
https://doi.org/10.1021/acs.inorgchem.9b00248,2019.0,KWO3,K,W,161.0,4780.556844,33.9298114146882,,,19.0,74.0,418.8,770.0,0.82,2.36,48.38,78.6,0.862,19.25,138.0,66.0,63.5,3422.0,759.0,5555.0,76.9,824.0,2.33,35.0,140.0,0.9543950234135756,0.4714285714285714
https://doi.org/10.1021/acs.inorgchem.9b00248,2019.0,KWO3,K,W,177.0,4603.487692,33.3166043176245,,,19.0,74.0,418.8,770.0,0.82,2.36,48.38,78.6,0.862,19.25,138.0,66.0,63.5,3422.0,759.0,5555.0,76.9,824.0,2.33,35.0,140.0,0.9543950234135756,0.4714285714285714
https://doi.org/10.1021/acs.inorgchem.9b00248,2019.0,KWO3,K,W,180.0,4569.812273,33.1753110064449,,,19.0,74.0,418.8,770.0,0.82,2.36,48.38,78.6,0.862,19.25,138.0,66.0,63.5,3422.0,759.0,5555.0,76.9,824.0,2.33,35.0,140.0,0.9543950234135756,0.4714285714285714
https://doi.org/10.1021/acs.inorgchem.9b00248,2019.0,KWO3,K,W,183.0,4542.702963,33.050665270381,,,19.0,74.0,418.8,770.0,0.82,2.36,48.38,78.6,0.862,19.25,138.0,66.0,63.5,3422.0,759.0,5555.0,76.9,824.0,2.33,35.0,140.0,0.9543950234135756,0.4714285714285714
https://doi.org/10.1021/acs.inorgchem.9b00248,2019.0,KWO3,K,W,186.0,4521.073785,33.0057884003065,,,19.0,74.0,418.8,770.0,0.82,2.36,48.38,78.6,0.862,19.25,138.0,66.0,63.5,3422.0,759.0,5555.0,76.9,824.0,2.33,35.0,140.0,0.9543950234135756,0.4714285714285714
https://doi.org/10.1021/acs.inorgchem.9b00248,2019.0,KWO3,K,W,189.0,4484.010661,32.8272537110569,,,19.0,74.0,418.8,770.0,0.82,2.36,48.38,78.6,0.862,19.25,138.0,66.0,63.5,3422.0,759.0,5555.0,76.9,824.0,2.33,35.0,140.0,0.9543950234135756,0.4714285714285714
https://doi.org/10.1021/acs.inorgchem.9b00248,2019.0,KWO3,K,W,192.0,4490.287147,32.7033972205607,,,19.0,74.0,418.8,770.0,0.82,2.36,48.38,78.6,0.862,19.25,138.0,66.0,63.5,3422.0,759.0,5555.0,76.9,824.0,2.33,35.0,140.0,0.9543950234135756,0.4714285714285714
https://doi.org/10.1021/acs.inorgchem.9b00248,2019.0,KWO3,K,W,199.0,4420.174294,32.4536754362499,,,19.0,74.0,418.8,770.0,0.82,2.36,48.38,78.6,0.862,19.25,138.0,66.0,63.5,3422.0,759.0,5555.0,76.9,824.0,2.33,35.0,140.0,0.9543950234135756,0.4714285714285714
https://doi.org/10.1021/acs.inorgchem.9b00248,2019.0,KWO3,K,W,225.0,,31.574188713106,,,19.0,74.0,418.8,770.0,0.82,2.36,48.38,78.6,0.862,19.25,138.0,66.0,63.5,3422.0,759.0,5555.0,76.9,824.0,2.33,35.0,140.0,0.9543950234135756,0.4714285714285714
https://doi.org/10.1021/acs.inorgchem.9b00248,2019.0,KWO3,K,W,250.0,,30.8067259151244,,,19.0,74.0,418.8,770.0,0.82,2.36,48.38,78.6,0.862,19.25,138.0,66.0,63.5,3422.0,759.0,5555.0,76.9,824.0,2.33,35.0,140.0,0.9543950234135756,0.4714285714285714
https://doi.org/10.1021/acs.inorgchem.9b00248,2019.0,KWO3,K,W,276.0,,30.1149654310336,,,19.0,74.0,418.8,770.0,0.82,2.36,48.38,78.6,0.862,19.25,138.0,66.0,63.5,3422.0,759.0,5555.0,76.9,824.0,2.33,35.0,140.0,0.9543950234135756,0.4714285714285714
https://doi.org/10.1021/acs.inorgchem.9b00248,2019.0,KWO3,K,W,295.0,,29.3718264880566,,,19.0,74.0,418.8,770.0,0.82,2.36,48.38,78.6,0.862,19.25,138.0,66.0,63.5,3422.0,759.0,5555.0,76.9,824.0,2.33,35.0,140.0,0.9543950234135756,0.4714285714285714
https://doi.org/10.1016/j.jeurceramsoc.2022.02.053,2022.0,Sr0.9La0.1Zr0.25Sn0.25Ti0.25Hf0.25O3,"Sr, La","Zr, Sn, Ti, Hf",291.0,,2.14718988076189,,,39.900000000000006,46.0,548.36,666.5,0.965,1.5325,9.327000000000002,56.2,2.9922000000000004,7.9125,116.5,84.125,791.3000000000001,1496.9825,1587.5000000000002,3725.25,166.99,485.5,7.824,16.92,140.0,0.8093710335100119,0.6008928571428571
https://doi.org/10.1016/j.jeurceramsoc.2022.02.053,2022.0,Sr0.9La0.1Zr0.25Sn0.25Ti0.25Hf0.25O3,"Sr, La","Zr, Sn, Ti, Hf",300.0,,2.12085803550666,,,39.900000000000006,46.0,548.36,666.5,0.965,1.5325,9.327000000000002,56.2,2.9922000000000004,7.9125,116.5,84.125,791.3000000000001,1496.9825,1587.5000000000002,3725.25,166.99,485.5,7.824,16.92,140.0,0.8093710335100119,0.6008928571428571
https://doi.org/10.1016/j.jeurceramsoc.2022.02.053,2022.0,Sr0.9La0.1Zr0.25Sn0.25Ti0.25Hf0.25O3,"Sr, La","Zr, Sn, Ti, Hf",403.0,,1.87328757819317,,,39.900000000000006,46.0,548.36,666.5,0.965,1.5325,9.327000000000002,56.2,2.9922000000000004,7.9125,116.5,84.125,791.3000000000001,1496.9825,1587.5000000000002,3725.25,166.99,485.5,7.824,16.92,140.0,0.8093710335100119,0.6008928571428571
https://doi.org/10.1016/j.jeurceramsoc.2022.02.053,2022.0,Sr0.9La0.1Zr0.25Sn0.25Ti0.25Hf0.25O3,"Sr, La","Zr, Sn, Ti, Hf",497.0,,1.81871755141697,,,39.900000000000006,46.0,548.36,666.5,0.965,1.5325,9.327000000000002,56.2,2.9922000000000004,7.9125,116.5,84.125,791.3000000000001,1496.9825,1587.5000000000002,3725.25,166.99,485.5,7.824,16.92,140.0,0.8093710335100119,0.6008928571428571
https://doi.org/10.1016/j.jeurceramsoc.2022.02.053,2022.0,Sr0.9La0.1Zr0.25Sn0.25Ti0.25Hf0.25O3,"Sr, La","Zr, Sn, Ti, Hf",594.0,,1.79747617655252,,,39.900000000000006,46.0,548.36,666.5,0.965,1.5325,9.327000000000002,56.2,2.9922000000000004,7.9125,116.5,84.125,791.3000000000001,1496.9825,1587.5000000000002,3725.25,166.99,485.5,7.824,16.92,140.0,0.8093710335100119,0.6008928571428571
https://doi.org/10.1016/j.jeurceramsoc.2022.02.053,2022.0,Sr0.9La0.1Zr0.25Sn0.25Ti0.25Hf0.25O3,"Sr, La","Zr, Sn, Ti, Hf",693.0,,1.80605468974838,,,39.900000000000006,46.0,548.36,666.5,0.965,1.5325,9.327000000000002,56.2,2.9922000000000004,7.9125,116.5,84.125,791.3000000000001,1496.9825,1587.5000000000002,3725.25,166.99,485.5,7.824,16.92,140.0,0.8093710335100119,0.6008928571428571
https://doi.org/10.1016/j.jeurceramsoc.2022.02.053,2022.0,Sr0.9La0.1Zr0.25Sn0.25Ti0.25Hf0.25O3,"Sr, La","Zr, Sn, Ti, Hf",797.0,,1.85322039595617,,,39.900000000000006,46.0,548.36,666.5,0.965,1.5325,9.327000000000002,56.2,2.9922000000000004,7.9125,116.5,84.125,791.3000000000001,1496.9825,1587.5000000000002,3725.25,166.99,485.5,7.824,16.92,140.0,0.8093710335100119,0.6008928571428571
https://doi.org/10.1016/j.jeurceramsoc.2022.02.053,2022.0,Sr0.9La0.1Zr0.25Sn0.25Ti0.25Hf0.25O3,"Sr, La","Zr, Sn, Ti, Hf",820.0,0.013264881,1.86370524541777,-396.045121202516,,39.900000000000006,46.0,548.36,666.5,0.965,1.5325,9.327000000000002,56.2,2.9922000000000004,7.9125,116.5,84.125,791.3000000000001,1496.9825,1587.5000000000002,3725.25,166.99,485.5,7.824,16.92,140.0,0.8093710335100119,0.6008928571428571
https://doi.org/10.1016/j.jeurceramsoc.2022.02.053,2022.0,Sr0.9La0.1Zr0.25Sn0.25Ti0.25Hf0.25O3,"Sr, La","Zr, Sn, Ti, Hf",827.0,0.013390829,,-395.013667266554,,39.900000000000006,46.0,548.36,666.5,0.965,1.5325,9.327000000000002,56.2,2.9922000000000004,7.9125,116.5,84.125,791.3000000000001,1496.9825,1587.5000000000002,3725.25,166.99,485.5,7.824,16.92,140.0,0.8093710335100119,0.6008928571428571
https://doi.org/10.1016/j.jeurceramsoc.2022.02.053,2022.0,Sr0.9La0.1Zr0.25Sn0.25Ti0.25Hf0.25O3,"Sr, La","Zr, Sn, Ti, Hf",843.0,0.014592008,1.87593987212812,-394.846548534,,39.900000000000006,46.0,548.36,666.5,0.965,1.5325,9.327000000000002,56.2,2.9922000000000004,7.9125,116.5,84.125,791.3000000000001,1496.9825,1587.5000000000002,3725.25,166.99,485.5,7.824,16.92,140.0,0.8093710335100119,0.6008928571428571
https://doi.org/10.1016/j.jeurceramsoc.2022.02.053,2022.0,Sr0.9La0.1Zr0.25Sn0.25Ti0.25Hf0.25O3,"Sr, La","Zr, Sn, Ti, Hf",870.0,0.016991716,1.89343073760018,-393.619045928393,,39.900000000000006,46.0,548.36,666.5,0.965,1.5325,9.327000000000002,56.2,2.9922000000000004,7.9125,116.5,84.125,791.3000000000001,1496.9825,1587.5000000000002,3725.25,166.99,485.5,7.824,16.92,140.0,0.8093710335100119,0.6008928571428571
https://doi.org/10.1016/j.jeurceramsoc.2022.02.053,2022.0,Sr0.9La0.1Zr0.25Sn0.25Ti0.25Hf0.25O3,"Sr, La","Zr, Sn, Ti, Hf",890.0,0.018092491,1.91619856288032,-392.117326749955,,39.900000000000006,46.0,548.36,666.5,0.965,1.5325,9.327000000000002,56.2,2.9922000000000004,7.9125,116.5,84.125,791.3000000000001,1496.9825,1587.5000000000002,3725.25,166.99,485.5,7.824,16.92,140.0,0.8093710335100119,0.6008928571428571
https://doi.org/10.1016/j.jeurceramsoc.2022.02.053,2022.0,Sr0.9La0.1Zr0.25Sn0.25Ti0.25Hf0.25O3,"Sr, La","Zr, Sn, Ti, Hf",900.0,0.019034184,1.93372396342966,-391.40631578027,,39.900000000000006,46.0,548.36,666.5,0.965,1.5325,9.327000000000002,56.2,2.9922000000000004,7.9125,116.5,84.125,791.3000000000001,1496.9825,1587.5000000000002,3725.25,166.99,485.5,7.824,16.92,140.0,0.8093710335100119,0.6008928571428571
https://doi.org/10.1016/j.jeurceramsoc.2022.02.053,2022.0,Sr0.9La0.1Zr0.25Sn0.25Ti0.25Hf0.25O3,"Sr, La","Zr, Sn, Ti, Hf",914.0,0.02059202,1.94773139077361,-390.409978388324,,39.900000000000006,46.0,548.36,666.5,0.965,1.5325,9.327000000000002,56.2,2.9922000000000004,7.9125,116.5,84.125,791.3000000000001,1496.9825,1587.5000000000002,3725.25,166.99,485.5,7.824,16.92,140.0,0.8093710335100119,0.6008928571428571
https://doi.org/10.1016/j.jeurceramsoc.2022.02.053,2022.0,Sr0.9La0.1Zr0.25Sn0.25Ti0.25Hf0.25O3,"Sr, La","Zr, Sn, Ti, Hf",920.0,0.021560449,,-390.073690726565,,39.900000000000006,46.0,548.36,666.5,0.965,1.5325,9.327000000000002,56.2,2.9922000000000004,7.9125,116.5,84.125,791.3000000000001,1496.9825,1587.5000000000002,3725.25,166.99,485.5,7.824,16.92,140.0,0.8093710335100119,0.6008928571428571
https://doi.org/10.1016/j.jeurceramsoc.2022.02.053,2022.0,Sr0.9La0.1Zr0.25Sn0.25Ti0.25Hf0.25O3,"Sr, La","Zr, Sn, Ti, Hf",930.0,0.022096677,1.9705061230692,-389.846817073194,,39.900000000000006,46.0,548.36,666.5,0.965,1.5325,9.327000000000002,56.2,2.9922000000000004,7.9125,116.5,84.125,791.3000000000001,1496.9825,1587.5000000000002,3725.25,166.99,485.5,7.824,16.92,140.0,0.8093710335100119,0.6008928571428571
https://doi.org/10.1016/j.jeurceramsoc.2022.02.053,2022.0,Sr0.9La0.1Zr0.25Sn0.25Ti0.25Hf0.25O3,"Sr, La","Zr, Sn, Ti, Hf",945.0,0.023730635,1.99152877577756,-389.401359210215,,39.900000000000006,46.0,548.36,666.5,0.965,1.5325,9.327000000000002,56.2,2.9922000000000004,7.9125,116.5,84.125,791.3000000000001,1496.9825,1587.5000000000002,3725.25,166.99,485.5,7.824,16.92,140.0,0.8093710335100119,0.6008928571428571
https://doi.org/10.1016/j.jeurceramsoc.2022.02.053,2022.0,Sr0.9La0.1Zr0.25Sn0.25Ti0.25Hf0.25O3,"Sr, La","Zr, Sn, Ti, Hf",980.0,0.027222567,2.03181509459158,-389.441698214625,,39.900000000000006,46.0,548.36,666.5,0.965,1.5325,9.327000000000002,56.2,2.9922000000000004,7.9125,116.5,84.125,791.3000000000001,1496.9825,1587.5000000000002,3725.25,166.99,485.5,7.824,16.92,140.0,0.8093710335100119,0.6008928571428571
https://doi.org/10.1016/j.jeurceramsoc.2022.02.053,2022.0,Sr0.9La0.1Zr0.25Sn0.25Ti0.25Hf0.25O3,"Sr, La","Zr, Sn, Ti, Hf",996.0,0.028978386,2.05809398606164,-389.924037453063,,39.900000000000006,46.0,548.36,666.5,0.965,1.5325,9.327000000000002,56.2,2.9922000000000004,7.9125,116.5,84.125,791.3000000000001,1496.9825,1587.5000000000002,3725.25,166.99,485.5,7.824,16.92,140.0,0.8093710335100119,0.6008928571428571
https://doi.org/10.1016/j.jeurceramsoc.2022.02.053,2022.0,Sr0.9La0.1Zr0.25Sn0.25Ti0.25Hf0.25O3,"Sr, La","Zr, Sn, Ti, Hf",1013.0,0.030976317,2.07911433643151,-390.435370350921,,39.900000000000006,46.0,548.36,666.5,0.965,1.5325,9.327000000000002,56.2,2.9922000000000004,7.9125,116.5,84.125,791.3000000000001,1496.9825,1587.5000000000002,3725.25,166.99,485.5,7.824,16.92,140.0,0.8093710335100119,0.6008928571428571
https://doi.org/10.1016/j.jeurceramsoc.2022.02.053,2022.0,Sr0.9La0.1Zr0.25Sn0.25Ti0.25Hf0.25O3,"Sr, La","Zr, Sn, Ti, Hf",1023.0,0.032555194,2.08962220927796,,,39.900000000000006,46.0,548.36,666.5,0.965,1.5325,9.327000000000002,56.2,2.9922000000000004,7.9125,116.5,84.125,791.3000000000001,1496.9825,1587.5000000000002,3725.25,166.99,485.5,7.824,16.92,140.0,0.8093710335100119,0.6008928571428571
https://doi.org/10.1016/j.jeurceramsoc.2022.02.053,2022.0,Sr0.9La0.1Zr0.25Sn0.25Ti0.25Hf0.25O3,"Sr, La","Zr, Sn, Ti, Hf",1034.0,0.033518352,2.10363654363737,-390.896207459331,,39.900000000000006,46.0,548.36,666.5,0.965,1.5325,9.327000000000002,56.2,2.9922000000000004,7.9125,116.5,84.125,791.3000000000001,1496.9825,1587.5000000000002,3725.25,166.99,485.5,7.824,16.92,140.0,0.8093710335100119,0.6008928571428571
https://doi.org/10.1016/j.jeurceramsoc.2022.02.053,2022.0,Sr0.9La0.1Zr0.25Sn0.25Ti0.25Hf0.25O3,"Sr, La","Zr, Sn, Ti, Hf",1050.0,0.03568624,2.12290251208152,-390.450749596353,,39.900000000000006,46.0,548.36,666.5,0.965,1.5325,9.327000000000002,56.2,2.9922000000000004,7.9125,116.5,84.125,791.3000000000001,1496.9825,1587.5000000000002,3725.25,166.99,485.5,7.824,16.92,140.0,0.8093710335100119,0.6008928571428571
https://doi.org/10.1016/j.jeurceramsoc.2022.02.053,2022.0,Sr0.9La0.1Zr0.25Sn0.25Ti0.25Hf0.25O3,"Sr, La","Zr, Sn, Ti, Hf",1075.0,0.038688563,2.14741781227192,-390.438883642458,,39.900000000000006,46.0,548.36,666.5,0.965,1.5325,9.327000000000002,56.2,2.9922000000000004,7.9125,116.5,84.125,791.3000000000001,1496.9825,1587.5000000000002,3725.25,166.99,485.5,7.824,16.92,140.0,0.8093710335100119,0.6008928571428571
https://doi.org/10.1016/j.jallcom.2021.162858,2022.0, Ca0.25Sr0.25Ba0.25La0.25TiO3,"Ca, Sr, Ba, La",Ti,373.0,18.5451634647792,3.14027307372544,-70.9930387119648,0.0010904991288305,42.75,22.0,545.0749999999999,658.8,0.985,1.54,17.3375,7.6,3.463,4.51,114.0,74.5,816.5,1668.0,2043.0,3287.0,209.025,425.0,7.865,14.15,140.0,0.8374463820008374,0.5321428571428571
https://doi.org/10.1016/j.jallcom.2021.162858,2022.0, Ca0.25Sr0.25Ba0.25La0.25TiO3,"Ca, Sr, Ba, La",Ti,402.0,24.3887203684979,3.13708674861482,-75.8820914252914,0.0014571223590389,42.75,22.0,545.0749999999999,658.8,0.985,1.54,17.3375,7.6,3.463,4.51,114.0,74.5,816.5,1668.0,2043.0,3287.0,209.025,425.0,7.865,14.15,140.0,0.8374463820008374,0.5321428571428571
https://doi.org/10.1016/j.jallcom.2021.162858,2022.0, Ca0.25Sr0.25Ba0.25La0.25TiO3,"Ca, Sr, Ba, La",Ti,450.0,36.5783619817998,3.05595472578242,,0.0037107424706071,42.75,22.0,545.0749999999999,658.8,0.985,1.54,17.3375,7.6,3.463,4.51,114.0,74.5,816.5,1668.0,2043.0,3287.0,209.025,425.0,7.865,14.15,140.0,0.8374463820008374,0.5321428571428571
https://doi.org/10.1016/j.jallcom.2021.162858,2022.0, Ca0.25Sr0.25Ba0.25La0.25TiO3,"Ca, Sr, Ba, La",Ti,473.0,42.9260195483654,3.00238981358003,-91.5328339814403,0.0059778327647549,42.75,22.0,545.0749999999999,658.8,0.985,1.54,17.3375,7.6,3.463,4.51,114.0,74.5,816.5,1668.0,2043.0,3287.0,209.025,425.0,7.865,14.15,140.0,0.8374463820008374,0.5321428571428571
https://doi.org/10.1016/j.jallcom.2021.162858,2022.0, Ca0.25Sr0.25Ba0.25La0.25TiO3,"Ca, Sr, Ba, La",Ti,503.0,51.051398719245,2.94558835837718,-97.4029387102765,0.0089974963030205,42.75,22.0,545.0749999999999,658.8,0.985,1.54,17.3375,7.6,3.463,4.51,114.0,74.5,816.5,1668.0,2043.0,3287.0,209.025,425.0,7.865,14.15,140.0,0.8374463820008374,0.5321428571428571
https://doi.org/10.1016/j.jallcom.2021.162858,2022.0, Ca0.25Sr0.25Ba0.25La0.25TiO3,"Ca, Sr, Ba, La",Ti,525.0,58.666779013594,2.91314760153778,-100.986285643539,0.0108868358248291,42.75,22.0,545.0749999999999,658.8,0.985,1.54,17.3375,7.6,3.463,4.51,114.0,74.5,816.5,1668.0,2043.0,3287.0,209.025,425.0,7.865,14.15,140.0,0.8374463820008374,0.5321428571428571
https://doi.org/10.1016/j.jallcom.2021.162858,2022.0, Ca0.25Sr0.25Ba0.25La0.25TiO3,"Ca, Sr, Ba, La",Ti,550.0,65.2680597685653,2.89371076727356,-109.142641687817,0.0142918637168919,42.75,22.0,545.0749999999999,658.8,0.985,1.54,17.3375,7.6,3.463,4.51,114.0,74.5,816.5,1668.0,2043.0,3287.0,209.025,425.0,7.865,14.15,140.0,0.8374463820008374,0.5321428571428571
https://doi.org/10.1016/j.jallcom.2021.162858,2022.0, Ca0.25Sr0.25Ba0.25La0.25TiO3,"Ca, Sr, Ba, La",Ti,571.0,73.3910796539715,2.87913000295728,-114.359893526621,0.0195920877318848,42.75,22.0,545.0749999999999,658.8,0.985,1.54,17.3375,7.6,3.463,4.51,114.0,74.5,816.5,1668.0,2043.0,3287.0,209.025,425.0,7.865,14.15,140.0,0.8374463820008374,0.5321428571428571
https://doi.org/10.1016/j.jallcom.2021.162858,2022.0, Ca0.25Sr0.25Ba0.25La0.25TiO3,"Ca, Sr, Ba, La",Ti,590.0,78.4694416357713,2.85318241927474,-118.926824876053,0.0230000439245084,42.75,22.0,545.0749999999999,658.8,0.985,1.54,17.3375,7.6,3.463,4.51,114.0,74.5,816.5,1668.0,2043.0,3287.0,209.025,425.0,7.865,14.15,140.0,0.8374463820008374,0.5321428571428571
https://doi.org/10.1016/j.jallcom.2021.162858,2022.0, Ca0.25Sr0.25Ba0.25La0.25TiO3,"Ca, Sr, Ba, La",Ti,605.0,83.8002471632401,2.84345270311742,,0.0264091714373563,42.75,22.0,545.0749999999999,658.8,0.985,1.54,17.3375,7.6,3.463,4.51,114.0,74.5,816.5,1668.0,2043.0,3287.0,209.025,425.0,7.865,14.15,140.0,0.8374463820008374,0.5321428571428571
https://doi.org/10.1016/j.jallcom.2021.162858,2022.0, Ca0.25Sr0.25Ba0.25La0.25TiO3,"Ca, Sr, Ba, La",Ti,635.0,91.672003145714,2.80127720833171,-131.321913144285,0.0366388966163487,42.75,22.0,545.0749999999999,658.8,0.985,1.54,17.3375,7.6,3.463,4.51,114.0,74.5,816.5,1668.0,2043.0,3287.0,209.025,425.0,7.865,14.15,140.0,0.8374463820008374,0.5321428571428571
https://doi.org/10.1016/j.jallcom.2021.162858,2022.0, Ca0.25Sr0.25Ba0.25La0.25TiO3,"Ca, Sr, Ba, La",Ti,665.0,101.827154252331,2.76235081101892,-143.396399489018,0.0518063222009107,42.75,22.0,545.0749999999999,658.8,0.985,1.54,17.3375,7.6,3.463,4.51,114.0,74.5,816.5,1668.0,2043.0,3287.0,209.025,425.0,7.865,14.15,140.0,0.8374463820008374,0.5321428571428571
https://doi.org/10.1016/j.jallcom.2021.162858,2022.0, Ca0.25Sr0.25Ba0.25La0.25TiO3,"Ca, Sr, Ba, La",Ti,721.0,116.554993820919,2.74459376516999,-158.074193711768,0.077206986925138,42.75,22.0,545.0749999999999,658.8,0.985,1.54,17.3375,7.6,3.463,4.51,114.0,74.5,816.5,1668.0,2043.0,3287.0,209.025,425.0,7.865,14.15,140.0,0.8374463820008374,0.5321428571428571
https://doi.org/10.1016/j.jallcom.2021.162858,2022.0, Ca0.25Sr0.25Ba0.25La0.25TiO3,"Ca, Sr, Ba, La",Ti,774.0,124.941074036625,2.72358260005915,-165.567060783243,0.0988125741226079,42.75,22.0,545.0749999999999,658.8,0.985,1.54,17.3375,7.6,3.463,4.51,114.0,74.5,816.5,1668.0,2043.0,3287.0,209.025,425.0,7.865,14.15,140.0,0.8374463820008374,0.5321428571428571
https://doi.org/10.1016/j.jallcom.2021.162858,2022.0, Ca0.25Sr0.25Ba0.25La0.25TiO3,"Ca, Sr, Ba, La",Ti,820.0,126.984608470958,2.68793794184768,-174.040473390097,0.117386784579569,42.75,22.0,545.0749999999999,658.8,0.985,1.54,17.3375,7.6,3.463,4.51,114.0,74.5,816.5,1668.0,2043.0,3287.0,209.025,425.0,7.865,14.15,140.0,0.8374463820008374,0.5321428571428571
https://doi.org/10.1016/j.jallcom.2021.162858,2022.0, Ca0.25Sr0.25Ba0.25La0.25TiO3,"Ca, Sr, Ba, La",Ti,837.0,125.975620716773,2.67497168268989,-176.647326629037,0.123451880701035,42.75,22.0,545.0749999999999,658.8,0.985,1.54,17.3375,7.6,3.463,4.51,114.0,74.5,816.5,1668.0,2043.0,3287.0,209.025,425.0,7.865,14.15,140.0,0.8374463820008374,0.5321428571428571
https://doi.org/10.1016/j.jallcom.2021.162858,2022.0, Ca0.25Sr0.25Ba0.25La0.25TiO3,"Ca, Sr, Ba, La",Ti,874.0,121.929052915403,2.63606035074406,-182.513379516818,,42.75,22.0,545.0749999999999,658.8,0.985,1.54,17.3375,7.6,3.463,4.51,114.0,74.5,816.5,1668.0,2043.0,3287.0,209.025,425.0,7.865,14.15,140.0,0.8374463820008374,0.5321428571428571
https://doi.org/10.1016/j.jallcom.2021.162858,2022.0, Ca0.25Sr0.25Ba0.25La0.25TiO3,"Ca, Sr, Ba, La",Ti,946.0,114.343950117964,2.63296190694067,-190.651502276347,0.152243517474634,42.75,22.0,545.0749999999999,658.8,0.985,1.54,17.3375,7.6,3.463,4.51,114.0,74.5,816.5,1668.0,2043.0,3287.0,209.025,425.0,7.865,14.15,140.0,0.8374463820008374,0.5321428571428571
https://doi.org/10.1016/j.jallcom.2021.162858,2022.0, Ca0.25Sr0.25Ba0.25La0.25TiO3,"Ca, Sr, Ba, La",Ti,1006.0,108.276654308505,2.61033121488235,-195.85254675093,0.163597710068961,42.75,22.0,545.0749999999999,658.8,0.985,1.54,17.3375,7.6,3.463,4.51,114.0,74.5,816.5,1668.0,2043.0,3287.0,209.025,425.0,7.865,14.15,140.0,0.8374463820008374,0.5321428571428571
https://doi.org/10.1016/j.jallcom.2021.162858,2022.0, Ca0.25Sr0.25Ba0.25La0.25TiO3,"Ca, Sr, Ba, La",Ti,1024.0,106.506010560611,2.60062158588096,-197.153187729675,0.166625572848797,42.75,22.0,545.0749999999999,658.8,0.985,1.54,17.3375,7.6,3.463,4.51,114.0,74.5,816.5,1668.0,2043.0,3287.0,209.025,425.0,7.865,14.15,140.0,0.8374463820008374,0.5321428571428571
https://doi.org/10.1016/j.jallcom.2021.162858,2022.0, Ca0.25Sr0.25Ba0.25La0.25TiO3,"Ca, Sr, Ba, La",Ti,1070.0,101.956128524885,2.55035598904134,-203.013162855873,0.176851198407004,42.75,22.0,545.0749999999999,658.8,0.985,1.54,17.3375,7.6,3.463,4.51,114.0,74.5,816.5,1668.0,2043.0,3287.0,209.025,425.0,7.865,14.15,140.0,0.8374463820008374,0.5321428571428571
https://doi.org/10.1016/j.jallcom.2021.162858,2022.0,Ca0.25Sr0.25Ba0.25Ce0.25TiO3,"Ca, Sr, Ba, Ce",Ti,395.0,4061.78519267498,3.25729331153505,-75.5569311806052,0.0025979882575147,43.0,22.0,544.15,658.8,0.99,1.54,17.8375,7.6,3.615,4.51,113.5,74.5,786.0,1668.0,2033.0,3287.0,209.025,425.0,7.67,14.15,140.0,0.8357978655008358,0.5321428571428571
https://doi.org/10.1016/j.jallcom.2021.162858,2022.0,Ca0.25Sr0.25Ba0.25Ce0.25TiO3,"Ca, Sr, Ba, Ce",Ti,440.0,5813.27940680822,3.23626205926827,-84.3610753135956,,43.0,22.0,544.15,658.8,0.99,1.54,17.8375,7.6,3.615,4.51,113.5,74.5,786.0,1668.0,2033.0,3287.0,209.025,425.0,7.67,14.15,140.0,0.8357978655008358,0.5321428571428571
https://doi.org/10.1016/j.jallcom.2021.162858,2022.0,Ca0.25Sr0.25Ba0.25Ce0.25TiO3,"Ca, Sr, Ba, Ce",Ti,473.0,7031.73238961914,3.17459449053951,-93.4939250521956,0.0090138947861608,43.0,22.0,544.15,658.8,0.99,1.54,17.8375,7.6,3.615,4.51,113.5,74.5,786.0,1668.0,2033.0,3287.0,209.025,425.0,7.67,14.15,140.0,0.8357978655008358,0.5321428571428571
https://doi.org/10.1016/j.jallcom.2021.162858,2022.0,Ca0.25Sr0.25Ba0.25Ce0.25TiO3,"Ca, Sr, Ba, Ce",Ti,486.0,7336.39478710257,3.15187591717396,-97.0813238265137,0.0112839133808694,43.0,22.0,544.15,658.8,0.99,1.54,17.8375,7.6,3.615,4.51,113.5,74.5,786.0,1668.0,2033.0,3287.0,209.025,425.0,7.67,14.15,140.0,0.8357978655008358,0.5321428571428571
https://doi.org/10.1016/j.jallcom.2021.162858,2022.0,Ca0.25Sr0.25Ba0.25Ce0.25TiO3,"Ca, Sr, Ba, Ce",Ti,505.0,8072.49185484777,3.12430127386047,-102.300095105714,0.0135533463154658,43.0,22.0,544.15,658.8,0.99,1.54,17.8375,7.6,3.615,4.51,113.5,74.5,786.0,1668.0,2033.0,3287.0,209.025,425.0,7.67,14.15,140.0,0.8357978655008358,0.5321428571428571
https://doi.org/10.1016/j.jallcom.2021.162858,2022.0,Ca0.25Sr0.25Ba0.25Ce0.25TiO3,"Ca, Sr, Ba, Ce",Ti,572.0,10052.9547241883,,-117.30051717249,0.0260443051874844,43.0,22.0,544.15,658.8,0.99,1.54,17.8375,7.6,3.615,4.51,113.5,74.5,786.0,1668.0,2033.0,3287.0,209.025,425.0,7.67,14.15,140.0,0.8357978655008358,0.5321428571428571
https://doi.org/10.1016/j.jallcom.2021.162858,2022.0,Ca0.25Sr0.25Ba0.25Ce0.25TiO3,"Ca, Sr, Ba, Ce",Ti,600.0,10611.7908100213,3.05300693564856,-124.148635036045,0.0317228656349287,43.0,22.0,544.15,658.8,0.99,1.54,17.8375,7.6,3.615,4.51,113.5,74.5,786.0,1668.0,2033.0,3287.0,209.025,425.0,7.67,14.15,140.0,0.8357978655008358,0.5321428571428571
https://doi.org/10.1016/j.jallcom.2021.162858,2022.0,Ca0.25Sr0.25Ba0.25Ce0.25TiO3,"Ca, Sr, Ba, Ce",Ti,620.0,10840.5628581058,3.03518209564834,-127.406821724621,0.037404940043046,43.0,22.0,544.15,658.8,0.99,1.54,17.8375,7.6,3.615,4.51,113.5,74.5,786.0,1668.0,2033.0,3287.0,209.025,425.0,7.67,14.15,140.0,0.8357978655008358,0.5321428571428571
https://doi.org/10.1016/j.jallcom.2021.162858,2022.0,Ca0.25Sr0.25Ba0.25Ce0.25TiO3,"Ca, Sr, Ba, Ce",Ti,674.0,11603.3198517021,3.01254638180104,-137.186953071802,0.0487667462188319,43.0,22.0,544.15,658.8,0.99,1.54,17.8375,7.6,3.615,4.51,113.5,74.5,786.0,1668.0,2033.0,3287.0,209.025,425.0,7.67,14.15,140.0,0.8357978655008358,0.5321428571428571
https://doi.org/10.1016/j.jallcom.2021.162858,2022.0,Ca0.25Sr0.25Ba0.25Ce0.25TiO3,"Ca, Sr, Ba, Ce",Ti,775.0,11504.9769688799,2.99326271210084,-154.459951490459,0.07073075740494,43.0,22.0,544.15,658.8,0.99,1.54,17.8375,7.6,3.615,4.51,113.5,74.5,786.0,1668.0,2033.0,3287.0,209.025,425.0,7.67,14.15,140.0,0.8357978655008358,0.5321428571428571
https://doi.org/10.1016/j.jallcom.2021.162858,2022.0,Ca0.25Sr0.25Ba0.25Ce0.25TiO3,"Ca, Sr, Ba, Ce",Ti,825.0,11176.996966633,2.98686495293468,-162.933364097312,0.0820913922605016,43.0,22.0,544.15,658.8,0.99,1.54,17.8375,7.6,3.615,4.51,113.5,74.5,786.0,1668.0,2033.0,3287.0,209.025,425.0,7.67,14.15,140.0,0.8357978655008358,0.5321428571428571
https://doi.org/10.1016/j.jallcom.2021.162858,2022.0,Ca0.25Sr0.25Ba0.25Ce0.25TiO3,"Ca, Sr, Ba, Ce",Ti,844.0,11025.2949106842,2.98040442140621,-166.519243431234,0.0854987627930131,43.0,22.0,544.15,658.8,0.99,1.54,17.8375,7.6,3.615,4.51,113.5,74.5,786.0,1668.0,2033.0,3287.0,209.025,425.0,7.67,14.15,140.0,0.8357978655008358,0.5321428571428571
https://doi.org/10.1016/j.jallcom.2021.162858,2022.0,Ca0.25Sr0.25Ba0.25Ce0.25TiO3,"Ca, Sr, Ba, Ce",Ti,938.0,10064.5152230087,2.88637142267282,-179.874618029567,0.105946499948755,43.0,22.0,544.15,658.8,0.99,1.54,17.8375,7.6,3.615,4.51,113.5,74.5,786.0,1668.0,2033.0,3287.0,209.025,425.0,7.67,14.15,140.0,0.8357978655008358,0.5321428571428571
https://doi.org/10.1016/j.jallcom.2021.162858,2022.0,Ca0.25Sr0.25Ba0.25Ce0.25TiO3,"Ca, Sr, Ba, Ce",Ti,994.0,9432.22671609931,2.8344938315692,-187.037766535169,0.11692469875108,43.0,22.0,544.15,658.8,0.99,1.54,17.8375,7.6,3.615,4.51,113.5,74.5,786.0,1668.0,2033.0,3287.0,209.025,425.0,7.67,14.15,140.0,0.8357978655008358,0.5321428571428571
https://doi.org/10.1016/j.jallcom.2021.162858,2022.0,Ca0.25Sr0.25Ba0.25Ce0.25TiO3,"Ca, Sr, Ba, Ce",Ti,1006.0,9305.80833614201,2.81664639351854,-188.992779844342,0.118436873160661,43.0,22.0,544.15,658.8,0.99,1.54,17.8375,7.6,3.615,4.51,113.5,74.5,786.0,1668.0,2033.0,3287.0,209.025,425.0,7.67,14.15,140.0,0.8357978655008358,0.5321428571428571
https://doi.org/10.1016/j.jallcom.2021.162858,2022.0,Ca0.25Sr0.25Ba0.25Ce0.25TiO3,"Ca, Sr, Ba, Ce",Ti,1073.0,8648.55072463768,2.71282090626552,-196.152382989021,0.130171744827889,43.0,22.0,544.15,658.8,0.99,1.54,17.8375,7.6,3.615,4.51,113.5,74.5,786.0,1668.0,2033.0,3287.0,209.025,425.0,7.67,14.15,140.0,0.8357978655008358,0.5321428571428571
https://doi.org/10.1016/j.cej.2021.131121,2022.0,CaTiO3,Ca,Ti,321.0,,4.67336432428007,-253.439110559156,,20.0,22.0,589.8,658.8,1.0,1.54,2.37,7.6,1.54,4.51,100.0,74.5,842.0,1668.0,1484.0,3287.0,154.7,425.0,8.54,14.15,140.0,0.7912879200007913,0.5321428571428571
https://doi.org/10.1016/j.cej.2021.131121,2022.0,CaTiO3,Ca,Ti,361.0,,,-257.12782891651,0.0244397443413508,20.0,22.0,589.8,658.8,1.0,1.54,2.37,7.6,1.54,4.51,100.0,74.5,842.0,1668.0,1484.0,3287.0,154.7,425.0,8.54,14.15,140.0,0.7912879200007913,0.5321428571428571
https://doi.org/10.1016/j.cej.2021.131121,2022.0,CaTiO3,Ca,Ti,378.0,,4.2792590637367,-258.655505900679,0.0281920690305665,20.0,22.0,589.8,658.8,1.0,1.54,2.37,7.6,1.54,4.51,100.0,74.5,842.0,1668.0,1484.0,3287.0,154.7,425.0,8.54,14.15,140.0,0.7912879200007913,0.5321428571428571
https://doi.org/10.1016/j.cej.2021.131121,2022.0,CaTiO3,Ca,Ti,418.0,,4.10488996479258,-260.307312098471,0.0253853034000712,20.0,22.0,589.8,658.8,1.0,1.54,2.37,7.6,1.54,4.51,100.0,74.5,842.0,1668.0,1484.0,3287.0,154.7,425.0,8.54,14.15,140.0,0.7912879200007913,0.5321428571428571
https://doi.org/10.1016/j.cej.2021.131121,2022.0,CaTiO3,Ca,Ti,460.0,,3.94613880310184,,0.0257394206791903,20.0,22.0,589.8,658.8,1.0,1.54,2.37,7.6,1.54,4.51,100.0,74.5,842.0,1668.0,1484.0,3287.0,154.7,425.0,8.54,14.15,140.0,0.7912879200007913,0.5321428571428571
https://doi.org/10.1016/j.cej.2021.131121,2022.0,CaTiO3,Ca,Ti,503.0,,3.81443762246305,-258.331748141199,0.0261602485766042,20.0,22.0,589.8,658.8,1.0,1.54,2.37,7.6,1.54,4.51,100.0,74.5,842.0,1668.0,1484.0,3287.0,154.7,425.0,8.54,14.15,140.0,0.7912879200007913,0.5321428571428571
https://doi.org/10.1016/j.cej.2021.131121,2022.0,CaTiO3,Ca,Ti,560.0,,,-257.761136221502,0.0275150251301445,20.0,22.0,589.8,658.8,1.0,1.54,2.37,7.6,1.54,4.51,100.0,74.5,842.0,1668.0,1484.0,3287.0,154.7,425.0,8.54,14.15,140.0,0.7912879200007913,0.5321428571428571
https://doi.org/10.1016/j.cej.2021.131121,2022.0,CaTiO3,Ca,Ti,626.0,,3.47318123113407,-261.208646028768,0.0321551520448372,20.0,22.0,589.8,658.8,1.0,1.54,2.37,7.6,1.54,4.51,100.0,74.5,842.0,1668.0,1484.0,3287.0,154.7,425.0,8.54,14.15,140.0,0.7912879200007913,0.5321428571428571
https://doi.org/10.1016/j.cej.2021.131121,2022.0,CaTiO3,Ca,Ti,690.0,,3.38588890446537,-274.449233244736,0.0368611409361098,20.0,22.0,589.8,658.8,1.0,1.54,2.37,7.6,1.54,4.51,100.0,74.5,842.0,1668.0,1484.0,3287.0,154.7,425.0,8.54,14.15,140.0,0.7912879200007913,0.5321428571428571
https://doi.org/10.1016/j.cej.2021.131121,2022.0,CaTiO3,Ca,Ti,768.0,,3.30034242433005,-284.129160981295,0.0444945009746545,20.0,22.0,589.8,658.8,1.0,1.54,2.37,7.6,1.54,4.51,100.0,74.5,842.0,1668.0,1484.0,3287.0,154.7,425.0,8.54,14.15,140.0,0.7912879200007913,0.5321428571428571
https://doi.org/10.1016/j.cej.2021.131121,2022.0,CaTiO3,Ca,Ti,787.0,,3.25017763946836,-288.632566769672,0.0450032309349284,20.0,22.0,589.8,658.8,1.0,1.54,2.37,7.6,1.54,4.51,100.0,74.5,842.0,1668.0,1484.0,3287.0,154.7,425.0,8.54,14.15,140.0,0.7912879200007913,0.5321428571428571
https://doi.org/10.1016/j.cej.2021.131121,2022.0,CaTiO3,Ca,Ti,815.0,,3.191718593943,-292.268292682927,0.0473277712848004,20.0,22.0,589.8,658.8,1.0,1.54,2.37,7.6,1.54,4.51,100.0,74.5,842.0,1668.0,1484.0,3287.0,154.7,425.0,8.54,14.15,140.0,0.7912879200007913,0.5321428571428571
https://doi.org/10.1016/j.cej.2021.131121,2022.0,CaTiO3,Ca,Ti,860.0,,3.06892540158883,-301.650303456706,0.0498182149403837,20.0,22.0,589.8,658.8,1.0,1.54,2.37,7.6,1.54,4.51,100.0,74.5,842.0,1668.0,1484.0,3287.0,154.7,425.0,8.54,14.15,140.0,0.7912879200007913,0.5321428571428571
https://doi.org/10.1016/j.cej.2021.131121,2022.0,CaTiO3,Ca,Ti,875.0,,3.02201567140468,-306.947404193593,0.0517504614331155,20.0,22.0,589.8,658.8,1.0,1.54,2.37,7.6,1.54,4.51,100.0,74.5,842.0,1668.0,1484.0,3287.0,154.7,425.0,8.54,14.15,140.0,0.7912879200007913,0.5321428571428571
https://doi.org/10.1016/j.cej.2021.131121,2022.0,CaTiO3,Ca,Ti,885.0,,2.94461448891824,-312.910005723099,0.0559184975711444,20.0,22.0,589.8,658.8,1.0,1.54,2.37,7.6,1.54,4.51,100.0,74.5,842.0,1668.0,1484.0,3287.0,154.7,425.0,8.54,14.15,140.0,0.7912879200007913,0.5321428571428571
https://doi.org/10.1016/j.cej.2021.131121,2022.0,CaTiO3,Ca,Ti,985.0,,2.81700140196759,-361.816210959055,0.0671286364554459,20.0,22.0,589.8,658.8,1.0,1.54,2.37,7.6,1.54,4.51,100.0,74.5,842.0,1668.0,1484.0,3287.0,154.7,425.0,8.54,14.15,140.0,0.7912879200007913,0.5321428571428571
https://doi.org/10.1016/j.cej.2021.131121,2022.0,CaTiO3,Ca,Ti,1020.0,,2.70866303200672,-372.15807954931,0.0674948233056233,20.0,22.0,589.8,658.8,1.0,1.54,2.37,7.6,1.54,4.51,100.0,74.5,842.0,1668.0,1484.0,3287.0,154.7,425.0,8.54,14.15,140.0,0.7912879200007913,0.5321428571428571
https://doi.org/10.1016/j.cej.2021.131121,2022.0,La0.1Ca0.9TiO3,"La, Ca",Ti,320.0,728.310620590922,4.28191776856941,-84.3133338544924,0.0379009675538394,23.7,22.0,584.6299999999999,658.8,1.01,1.54,6.933000000000001,7.6,2.0022,4.51,100.3,74.5,849.8000000000001,1668.0,1682.0000000000002,3287.0,179.23,425.0,8.309999999999999,14.15,140.0,0.7922770299007923,0.5321428571428571
