Repository: aggarwal-shiv/Oxide-TE-Predictor

# 🧪 Oxide TE-Predictor

# **An Interpretable Machine Learning Framework aided Accelerated Design of Oxide Perovskites-based Thermoelectrics for Clean Energy Generation from Waste Heat**

*Shivam Aggarwal, Amandeep Saha, and Tanmoy Maiti* 

*Plasmonics and Perovskites Laboratory, Department of Materials Science and Engineering, Indian Institute of Technology Kanpur, UP 208016, India.*

---

## 🔬 Experimental Data & PAEP Featurization (`Data_Preprocessing.ipynb`)
The experimental dataset is curated manually from reported literature and focuses exclusively on oxide perovskites with strict ABO₃ stoichiometry.

File: data/final_data.csv (part 4 of 14)
Paper_Link,Year,Composition,A_site,B_site,T,σ,κ,S,zT,Z_A,Z_B,IE_A,IE_B,EN_A,EN_B,EA_A,EA_B,AD_A,AD_B,IR_A,IR_B,MP_A,MP_B,BP_A,BP_B,HE_A,HE_B,HF_A,HF_B,IR_X,Tf,Of
https://doi.org/10.1016/j.cej.2021.131121,2022.0,La0.1Ca0.9TiO3,"La, Ca",Ti,359.0,606.874372330642,4.11982952380671,-92.1895764931207,0.0438423382653848,23.7,22.0,584.6299999999999,658.8,1.01,1.54,6.933000000000001,7.6,2.0022,4.51,100.3,74.5,849.8000000000001,1668.0,1682.0000000000002,3287.0,179.23,425.0,8.309999999999999,14.15,140.0,0.7922770299007923,0.5321428571428571
https://doi.org/10.1016/j.cej.2021.131121,2022.0,La0.1Ca0.9TiO3,"La, Ca",Ti,429.0,420.044403315041,3.86640419869987,-109.259384120284,0.0514719101641001,23.7,22.0,584.6299999999999,658.8,1.01,1.54,6.933000000000001,7.6,2.0022,4.51,100.3,74.5,849.8000000000001,1668.0,1682.0000000000002,3287.0,179.23,425.0,8.309999999999999,14.15,140.0,0.7922770299007923,0.5321428571428571
https://doi.org/10.1016/j.cej.2021.131121,2022.0,La0.1Ca0.9TiO3,"La, Ca",Ti,486.0,315.530100859648,3.67374719786403,-121.799659943715,0.0599513413942219,23.7,22.0,584.6299999999999,658.8,1.01,1.54,6.933000000000001,7.6,2.0022,4.51,100.3,74.5,849.8000000000001,1668.0,1682.0000000000002,3287.0,179.23,425.0,8.309999999999999,14.15,140.0,0.7922770299007923,0.5321428571428571
https://doi.org/10.1016/j.cej.2021.131121,2022.0,La0.1Ca0.9TiO3,"La, Ca",Ti,535.0,249.792367080891,,-130.296982489056,0.0680537690770602,23.7,22.0,584.6299999999999,658.8,1.01,1.54,6.933000000000001,7.6,2.0022,4.51,100.3,74.5,849.8000000000001,1668.0,1682.0000000000002,3287.0,179.23,425.0,8.309999999999999,14.15,140.0,0.7922770299007923,0.5321428571428571
https://doi.org/10.1016/j.cej.2021.131121,2022.0,La0.1Ca0.9TiO3,"La, Ca",Ti,585.0,211.967344822026,3.36949208608871,-138.778481342506,0.0780792877614323,23.7,22.0,584.6299999999999,658.8,1.01,1.54,6.933000000000001,7.6,2.0022,4.51,100.3,74.5,849.8000000000001,1668.0,1682.0000000000002,3287.0,179.23,425.0,8.309999999999999,14.15,140.0,0.7922770299007923,0.5321428571428571
https://doi.org/10.1016/j.cej.2021.131121,2022.0,La0.1Ca0.9TiO3,"La, Ca",Ti,610.0,204.292794120689,3.29847510639995,-141.144123280175,0.0774085287293636,23.7,22.0,584.6299999999999,658.8,1.01,1.54,6.933000000000001,7.6,2.0022,4.51,100.3,74.5,849.8000000000001,1668.0,1682.0000000000002,3287.0,179.23,425.0,8.309999999999999,14.15,140.0,0.7922770299007923,0.5321428571428571
https://doi.org/10.1016/j.cej.2021.131121,2022.0,La0.1Ca0.9TiO3,"La, Ca",Ti,673.0,169.14713939942,3.15629347187231,-150.858739837398,0.0869580233672098,23.7,22.0,584.6299999999999,658.8,1.01,1.54,6.933000000000001,7.6,2.0022,4.51,100.3,74.5,849.8000000000001,1668.0,1682.0000000000002,3287.0,179.23,425.0,8.309999999999999,14.15,140.0,0.7922770299007923,0.5321428571428571
https://doi.org/10.1016/j.cej.2021.131121,2022.0,La0.1Ca0.9TiO3,"La, Ca",Ti,734.0,134.262163829904,3.04434094057257,-164.687951003031,0.0964978654043631,23.7,22.0,584.6299999999999,658.8,1.01,1.54,6.933000000000001,7.6,2.0022,4.51,100.3,74.5,849.8000000000001,1668.0,1682.0000000000002,3287.0,179.23,425.0,8.309999999999999,14.15,140.0,0.7922770299007923,0.5321428571428571
https://doi.org/10.1016/j.cej.2021.131121,2022.0,La0.1Ca0.9TiO3,"La, Ca",Ti,786.0,117.316886000559,2.97299907555356,-175.058555226825,0.110155514823211,23.7,22.0,584.6299999999999,658.8,1.01,1.54,6.933000000000001,7.6,2.0022,4.51,100.3,74.5,849.8000000000001,1668.0,1682.0000000000002,3287.0,179.23,425.0,8.309999999999999,14.15,140.0,0.7922770299007923,0.5321428571428571
https://doi.org/10.1016/j.cej.2021.131121,2022.0,La0.1Ca0.9TiO3,"La, Ca",Ti,814.0,119.039300917384,2.95247222968802,-178.171562304565,0.115207362794111,23.7,22.0,584.6299999999999,658.8,1.01,1.54,6.933000000000001,7.6,2.0022,4.51,100.3,74.5,849.8000000000001,1668.0,1682.0000000000002,3287.0,179.23,425.0,8.309999999999999,14.15,140.0,0.7922770299007923,0.5321428571428571
https://doi.org/10.1016/j.cej.2021.131121,2022.0,La0.1Ca0.9TiO3,"La, Ca",Ti,862.0,107.080624599185,2.89126087996669,-187.547099749844,0.127595871447624,23.7,22.0,584.6299999999999,658.8,1.01,1.54,6.933000000000001,7.6,2.0022,4.51,100.3,74.5,849.8000000000001,1668.0,1682.0000000000002,3287.0,179.23,425.0,8.309999999999999,14.15,140.0,0.7922770299007923,0.5321428571428571
https://doi.org/10.1016/j.cej.2021.131121,2022.0,La0.1Ca0.9TiO3,"La, Ca",Ti,905.0,98.412419672427,2.79979089198744,-195.261149546592,0.138814533646542,23.7,22.0,584.6299999999999,658.8,1.01,1.54,6.933000000000001,7.6,2.0022,4.51,100.3,74.5,849.8000000000001,1668.0,1682.0000000000002,3287.0,179.23,425.0,8.309999999999999,14.15,140.0,0.7922770299007923,0.5321428571428571
https://doi.org/10.1016/j.cej.2021.131121,2022.0,La0.1Ca0.9TiO3,"La, Ca",Ti,950.0,101.946365326865,2.73860907729613,-203.390571255472,0.155508177122105,23.7,22.0,584.6299999999999,658.8,1.01,1.54,6.933000000000001,7.6,2.0022,4.51,100.3,74.5,849.8000000000001,1668.0,1682.0000000000002,3287.0,179.23,425.0,8.309999999999999,14.15,140.0,0.7922770299007923,0.5321428571428571
https://doi.org/10.1016/j.cej.2021.131121,2022.0,La0.1Ca0.9TiO3,"La, Ca",Ti,981.0,71.7737747988167,2.65740251224965,-212.021076540894,0.169476445310592,23.7,22.0,584.6299999999999,658.8,1.01,1.54,6.933000000000001,7.6,2.0022,4.51,100.3,74.5,849.8000000000001,1668.0,1682.0000000000002,3287.0,179.23,425.0,8.309999999999999,14.15,140.0,0.7922770299007923,0.5321428571428571
https://doi.org/10.1016/j.cej.2021.131121,2022.0,La0.1Ca0.9TiO3,"La, Ca",Ti,1010.0,69.8525633000127,,-218.768461057392,0.182535304976577,23.7,22.0,584.6299999999999,658.8,1.01,1.54,6.933000000000001,7.6,2.0022,4.51,100.3,74.5,849.8000000000001,1668.0,1682.0000000000002,3287.0,179.23,425.0,8.309999999999999,14.15,140.0,0.7922770299007923,0.5321428571428571
https://doi.org/10.1016/j.cej.2021.131121,2022.0,La0.15Ca0.85TiO3,"La, Ca",Ti,330.0,1933.95752412831,4.26158290039902,-66.3059724828018,0.0697563331902104,25.55,22.0,582.045,658.8,1.015,1.54,9.2145,7.6,2.2333,4.51,100.45,74.5,853.6999999999999,1668.0,1781.0,3287.0,191.495,425.0,8.195,14.15,140.0,0.7927715848507927,0.5321428571428571
https://doi.org/10.1016/j.cej.2021.131121,2022.0,La0.15Ca0.85TiO3,"La, Ca",Ti,355.0,1733.121054146,4.18047970795762,-70.2935428392746,0.0770851223701159,25.55,22.0,582.045,658.8,1.015,1.54,9.2145,7.6,2.2333,4.51,100.45,74.5,853.6999999999999,1668.0,1781.0,3287.0,191.495,425.0,8.195,14.15,140.0,0.7927715848507927,0.5321428571428571
https://doi.org/10.1016/j.cej.2021.131121,2022.0,La0.15Ca0.85TiO3,"La, Ca",Ti,400.0,1352.41749086471,3.98798514978691,,0.0926551094890511,25.55,22.0,582.045,658.8,1.015,1.54,9.2145,7.6,2.2333,4.51,100.45,74.5,853.6999999999999,1668.0,1781.0,3287.0,191.495,425.0,8.195,14.15,140.0,0.7927715848507927,0.5321428571428571
https://doi.org/10.1016/j.cej.2021.131121,2022.0,La0.15Ca0.85TiO3,"La, Ca",Ti,440.0,1088.07241917405,3.82580829993414,-85.8139473021333,,25.55,22.0,582.045,658.8,1.015,1.54,9.2145,7.6,2.2333,4.51,100.45,74.5,853.6999999999999,1668.0,1781.0,3287.0,191.495,425.0,8.195,14.15,140.0,0.7927715848507927,0.5321428571428571
https://doi.org/10.1016/j.cej.2021.131121,2022.0,La0.15Ca0.85TiO3,"La, Ca",Ti,507.0,806.320580478966,3.61291980353298,-100.734370114134,0.122869257191928,25.55,22.0,582.045,658.8,1.015,1.54,9.2145,7.6,2.2333,4.51,100.45,74.5,853.6999999999999,1668.0,1781.0,3287.0,191.495,425.0,8.195,14.15,140.0,0.7927715848507927,0.5321428571428571
https://doi.org/10.1016/j.cej.2021.131121,2022.0,La0.15Ca0.85TiO3,"La, Ca",Ti,532.0,692.058731985655,3.51158511552627,-108.367606055868,0.130192679261486,25.55,22.0,582.045,658.8,1.015,1.54,9.2145,7.6,2.2333,4.51,100.45,74.5,853.6999999999999,1668.0,1781.0,3287.0,191.495,425.0,8.195,14.15,140.0,0.7927715848507927,0.5321428571428571
https://doi.org/10.1016/j.cej.2021.131121,2022.0,La0.15Ca0.85TiO3,"La, Ca",Ti,623.0,490.641542787325,,-123.1220684803,0.152142818806355,25.55,22.0,582.045,658.8,1.015,1.54,9.2145,7.6,2.2333,4.51,100.45,74.5,853.6999999999999,1668.0,1781.0,3287.0,191.495,425.0,8.195,14.15,140.0,0.7927715848507927,0.5321428571428571
https://doi.org/10.1016/j.cej.2021.131121,2022.0,La0.15Ca0.85TiO3,"La, Ca",Ti,731.0,336.38192105377,3.02421281761233,-145.664047842402,0.178681837698583,25.55,22.0,582.045,658.8,1.015,1.54,9.2145,7.6,2.2333,4.51,100.45,74.5,853.6999999999999,1668.0,1781.0,3287.0,191.495,425.0,8.195,14.15,140.0,0.7927715848507927,0.5321428571428571
https://doi.org/10.1016/j.cej.2021.131121,2022.0,La0.15Ca0.85TiO3,"La, Ca",Ti,795.0,280.608210040579,2.93240317678783,-158.945776657286,0.203413482181194,25.55,22.0,582.045,658.8,1.015,1.54,9.2145,7.6,2.2333,4.51,100.45,74.5,853.6999999999999,1668.0,1781.0,3287.0,191.495,425.0,8.195,14.15,140.0,0.7927715848507927,0.5321428571428571
https://doi.org/10.1016/j.cej.2021.131121,2022.0,La0.15Ca0.85TiO3,"La, Ca",Ti,865.0,241.528478658436,2.84069690856841,,0.233667883211679,25.55,22.0,582.045,658.8,1.015,1.54,9.2145,7.6,2.2333,4.51,100.45,74.5,853.6999999999999,1668.0,1781.0,3287.0,191.495,425.0,8.195,14.15,140.0,0.7927715848507927,0.5321428571428571
https://doi.org/10.1016/j.cej.2021.131121,2022.0,La0.15Ca0.85TiO3,"La, Ca",Ti,907.0,224.593381332408,2.78964560917476,-182.443959115072,0.25843441391155,25.55,22.0,582.045,658.8,1.015,1.54,9.2145,7.6,2.2333,4.51,100.45,74.5,853.6999999999999,1668.0,1781.0,3287.0,191.495,425.0,8.195,14.15,140.0,0.7927715848507927,0.5321428571428571
https://doi.org/10.1016/j.cej.2021.131121,2022.0,La0.15Ca0.85TiO3,"La, Ca",Ti,953.0,194.116790293014,2.73853523972107,-194.786438789869,0.284118720480893,25.55,22.0,582.045,658.8,1.015,1.54,9.2145,7.6,2.2333,4.51,100.45,74.5,853.6999999999999,1668.0,1781.0,3287.0,191.495,425.0,8.195,14.15,140.0,0.7927715848507927,0.5321428571428571
https://doi.org/10.1016/j.cej.2021.131121,2022.0,La0.15Ca0.85TiO3,"La, Ca",Ti,976.0,171.876501587275,2.72821274672826,-203.488339066083,0.298799109059682,25.55,22.0,582.045,658.8,1.015,1.54,9.2145,7.6,2.2333,4.51,100.45,74.5,853.6999999999999,1668.0,1781.0,3287.0,191.495,425.0,8.195,14.15,140.0,0.7927715848507927,0.5321428571428571
https://doi.org/10.1016/j.cej.2021.131121,2022.0,La0.15Ca0.85TiO3,"La, Ca",Ti,1005.0,156.667120962934,2.70761206328766,-207.453304148426,0.318990178188063,25.55,22.0,582.045,658.8,1.015,1.54,9.2145,7.6,2.2333,4.51,100.45,74.5,853.6999999999999,1668.0,1781.0,3287.0,191.495,425.0,8.195,14.15,140.0,0.7927715848507927,0.5321428571428571
https://doi.org/10.1016/j.cej.2021.131121,2022.0,La0.2Ca0.8TiO3,"La, Ca",Ti,341.0,3063.8623246052,4.18065691813776,-55.5775093808631,0.0752643301846286,27.4,22.0,579.46,658.8,1.02,1.54,11.496000000000002,7.6,2.4644000000000004,4.51,100.6,74.5,857.6,1668.0,1880.0,3287.0,203.76,425.0,8.08,14.15,140.0,0.7932661398007933,0.5321428571428571
https://doi.org/10.1016/j.cej.2021.131121,2022.0,La0.2Ca0.8TiO3,"La, Ca",Ti,351.0,2871.14491122357,4.13001910916443,-57.7137077861164,0.0770918312580506,27.4,22.0,579.46,658.8,1.02,1.54,11.496000000000002,7.6,2.4644000000000004,4.51,100.6,74.5,857.6,1668.0,1880.0,3287.0,203.76,425.0,8.08,14.15,140.0,0.7932661398007933,0.5321428571428571
https://doi.org/10.1016/j.cej.2021.131121,2022.0,La0.2Ca0.8TiO3,"La, Ca",Ti,365.0,2703.41074432026,4.07930746261604,-61.1078896966855,0.08442330399313,27.4,22.0,579.46,658.8,1.02,1.54,11.496000000000002,7.6,2.4644000000000004,4.51,100.6,74.5,857.6,1668.0,1880.0,3287.0,203.76,425.0,8.08,14.15,140.0,0.7932661398007933,0.5321428571428571
https://doi.org/10.1016/j.cej.2021.131121,2022.0,La0.2Ca0.8TiO3,"La, Ca",Ti,403.0,2218.91576818266,3.89707632737809,-66.7332121638524,0.100921801202233,27.4,22.0,579.46,658.8,1.02,1.54,11.496000000000002,7.6,2.4644000000000004,4.51,100.6,74.5,857.6,1668.0,1880.0,3287.0,203.76,425.0,8.08,14.15,140.0,0.7932661398007933,0.5321428571428571
https://doi.org/10.1016/j.cej.2021.131121,2022.0,La0.2Ca0.8TiO3,"La, Ca",Ti,430.0,1904.66326109064,3.80578354957898,-73.6260819061593,0.113758587376556,27.4,22.0,579.46,658.8,1.02,1.54,11.496000000000002,7.6,2.4644000000000004,4.51,100.6,74.5,857.6,1668.0,1880.0,3287.0,203.76,425.0,8.08,14.15,140.0,0.7932661398007933,0.5321428571428571
https://doi.org/10.1016/j.cej.2021.131121,2022.0,La0.2Ca0.8TiO3,"La, Ca",Ti,485.0,,3.58288267800024,-83.2847938815927,0.131164126234435,27.4,22.0,579.46,658.8,1.02,1.54,11.496000000000002,7.6,2.4644000000000004,4.51,100.6,74.5,857.6,1668.0,1880.0,3287.0,203.76,425.0,8.08,14.15,140.0,0.7932661398007933,0.5321428571428571
https://doi.org/10.1016/j.cej.2021.131121,2022.0,La0.2Ca0.8TiO3,"La, Ca",Ti,507.0,1372.0665096788,3.52201098112416,-85.5436258989994,0.141250268355517,27.4,22.0,579.46,658.8,1.02,1.54,11.496000000000002,7.6,2.4644000000000004,4.51,100.6,74.5,857.6,1668.0,1880.0,3287.0,203.76,425.0,8.08,14.15,140.0,0.7932661398007933,0.5321428571428571
https://doi.org/10.1016/j.cej.2021.131121,2022.0,La0.2Ca0.8TiO3,"La, Ca",Ti,536.0,1169.58800381875,3.44083395110771,-93.3433873601557,0.156836356805496,27.4,22.0,579.46,658.8,1.02,1.54,11.496000000000002,7.6,2.4644000000000004,4.51,100.6,74.5,857.6,1668.0,1880.0,3287.0,203.76,425.0,8.08,14.15,140.0,0.7932661398007933,0.5321428571428571
https://doi.org/10.1016/j.cej.2021.131121,2022.0,La0.2Ca0.8TiO3,"La, Ca",Ti,626.0,774.401729474109,3.15685463744274,-109.999141716177,0.190748443537999,27.4,22.0,579.46,658.8,1.02,1.54,11.496000000000002,7.6,2.4644000000000004,4.51,100.6,74.5,857.6,1668.0,1880.0,3287.0,203.76,425.0,8.08,14.15,140.0,0.7932661398007933,0.5321428571428571
https://doi.org/10.1016/j.cej.2021.131121,2022.0,La0.2Ca0.8TiO3,"La, Ca",Ti,690.0,,3.03484542842038,-125.929643527205,0.223757513954487,27.4,22.0,579.46,658.8,1.02,1.54,11.496000000000002,7.6,2.4644000000000004,4.51,100.6,74.5,857.6,1668.0,1880.0,3287.0,203.76,425.0,8.08,14.15,140.0,0.7932661398007933,0.5321428571428571
https://doi.org/10.1016/j.cej.2021.131121,2022.0,La0.2Ca0.8TiO3,"La, Ca",Ti,710.0,595.554008714966,2.98407471181195,-126.368750977173,0.228332975525977,27.4,22.0,579.46,658.8,1.02,1.54,11.496000000000002,7.6,2.4644000000000004,4.51,100.6,74.5,857.6,1668.0,1880.0,3287.0,203.76,425.0,8.08,14.15,140.0,0.7932661398007933,0.5321428571428571
https://doi.org/10.1016/j.cej.2021.131121,2022.0,La0.2Ca0.8TiO3,"La, Ca",Ti,763.0,493.805332462589,2.91276238182296,-136.931065314259,0.249412301416917,27.4,22.0,579.46,658.8,1.02,1.54,11.496000000000002,7.6,2.4644000000000004,4.51,100.6,74.5,857.6,1668.0,1880.0,3287.0,203.76,425.0,8.08,14.15,140.0,0.7932661398007933,0.5321428571428571
https://doi.org/10.1016/j.cej.2021.131121,2022.0,La0.2Ca0.8TiO3,"La, Ca",Ti,800.0,441.085507007434,2.85162486967668,-145.247494290939,0.264991680978961,27.4,22.0,579.46,658.8,1.02,1.54,11.496000000000002,7.6,2.4644000000000004,4.51,100.6,74.5,857.6,1668.0,1880.0,3287.0,203.76,425.0,8.08,14.15,140.0,0.7932661398007933,0.5321428571428571
https://doi.org/10.1016/j.cej.2021.131121,2022.0,La0.2Ca0.8TiO3,"La, Ca",Ti,855.0,388.504129923326,2.79031014735027,-156.374426725037,0.286986099184199,27.4,22.0,579.46,658.8,1.02,1.54,11.496000000000002,7.6,2.4644000000000004,4.51,100.6,74.5,857.6,1668.0,1880.0,3287.0,203.76,425.0,8.08,14.15,140.0,0.7932661398007933,0.5321428571428571
https://doi.org/10.1016/j.cej.2021.131121,2022.0,La0.2Ca0.8TiO3,"La, Ca",Ti,905.0,325.49267342951,2.74931552567923,-168.974041393058,0.316338825676256,27.4,22.0,579.46,658.8,1.02,1.54,11.496000000000002,7.6,2.4644000000000004,4.51,100.6,74.5,857.6,1668.0,1880.0,3287.0,203.76,425.0,8.08,14.15,140.0,0.7932661398007933,0.5321428571428571
https://doi.org/10.1016/j.cej.2021.131121,2022.0,La0.2Ca0.8TiO3,"La, Ca",Ti,975.0,269.436378187949,2.62720294405179,-186.479000547217,0.364978263203091,27.4,22.0,579.46,658.8,1.02,1.54,11.496000000000002,7.6,2.4644000000000004,4.51,100.6,74.5,857.6,1668.0,1880.0,3287.0,203.76,425.0,8.08,14.15,140.0,0.7932661398007933,0.5321428571428571
https://doi.org/10.1016/j.cej.2021.131121,2022.0,La0.2Ca0.8TiO3,"La, Ca",Ti,1000.0,247.24600470039,2.60667609818625,-88.3918904393371,0.388843119364534,27.4,22.0,579.46,658.8,1.02,1.54,11.496000000000002,7.6,2.4644000000000004,4.51,100.6,74.5,857.6,1668.0,1880.0,3287.0,203.76,425.0,8.08,14.15,140.0,0.7932661398007933,0.5321428571428571
https://doi.org/10.1016/j.cej.2021.131121,2022.0,La0.2Ca0.8TiO3,"La, Ca",Ti,1020.0,228.815830056288,2.57616641217316,-203.022670419012,0.40720802919708,27.4,22.0,579.46,658.8,1.02,1.54,11.496000000000002,7.6,2.4644000000000004,4.51,100.6,74.5,857.6,1668.0,1880.0,3287.0,203.76,425.0,8.08,14.15,140.0,0.7932661398007933,0.5321428571428571
https://doi.org/10.1016/j.cej.2021.131121,2022.0,La0.25Ca0.75TiO3,"La, Ca",Ti,317.0,2477.64971546701,4.0597109701962,-47.9224941269383,0.0429188500408331,29.25,22.0,576.875,658.8,1.025,1.54,13.7775,7.6,2.6955,4.51,100.75,74.5,861.5,1668.0,1979.0,3287.0,216.025,425.0,7.965,14.15,140.0,0.7937606947507938,0.5321428571428571
https://doi.org/10.1016/j.cej.2021.131121,2022.0,La0.25Ca0.75TiO3,"La, Ca",Ti,330.0,2357.31304249126,4.00905839370786,-47.8003908692933,0.0469475797964658,29.25,22.0,576.875,658.8,1.025,1.54,13.7775,7.6,2.6955,4.51,100.75,74.5,861.5,1668.0,1979.0,3287.0,216.025,425.0,7.965,14.15,140.0,0.7937606947507938,0.5321428571428571
https://doi.org/10.1016/j.cej.2021.131121,2022.0,La0.25Ca0.75TiO3,"La, Ca",Ti,341.0,2246.34893902721,3.97862254526982,-51.6018067933084,0.0485850893318201,29.25,22.0,576.875,658.8,1.025,1.54,13.7775,7.6,2.6955,4.51,100.75,74.5,861.5,1668.0,1979.0,3287.0,216.025,425.0,7.965,14.15,140.0,0.7937606947507938,0.5321428571428571
https://doi.org/10.1016/j.cej.2021.131121,2022.0,La0.25Ca0.75TiO3,"La, Ca",Ti,350.0,2154.1790319881,3.9482162318618,-53.3028536715656,0.0511689450718335,29.25,22.0,576.875,658.8,1.025,1.54,13.7775,7.6,2.6955,4.51,100.75,74.5,861.5,1668.0,1979.0,3287.0,216.025,425.0,7.965,14.15,140.0,0.7937606947507938,0.5321428571428571
https://doi.org/10.1016/j.cej.2021.131121,2022.0,La0.25Ca0.75TiO3,"La, Ca",Ti,375.0,1956.27456314683,3.87719925217304,-55.4418777360851,0.0618888929226022,29.25,22.0,576.875,658.8,1.025,1.54,13.7775,7.6,2.6955,4.51,100.75,74.5,861.5,1668.0,1979.0,3287.0,216.025,425.0,7.965,14.15,140.0,0.7937606947507938,0.5321428571428571
https://doi.org/10.1016/j.cej.2021.131121,2022.0,La0.25Ca0.75TiO3,"La, Ca",Ti,401.0,1727.90967230085,3.79611082724666,-61.4520549953096,0.0687951596981302,29.25,22.0,576.875,658.8,1.025,1.54,13.7775,7.6,2.6955,4.51,100.75,74.5,861.5,1668.0,1979.0,3287.0,216.025,425.0,7.965,14.15,140.0,0.7937606947507938,0.5321428571428571
https://doi.org/10.1016/j.cej.2021.131121,2022.0,La0.25Ca0.75TiO3,"La, Ca",Ti,429.0,1548.01648842738,3.67451510864461,-70.7471553401432,0.079372509651656,29.25,22.0,576.875,658.8,1.025,1.54,13.7775,7.6,2.6955,4.51,100.75,74.5,861.5,1668.0,1979.0,3287.0,216.025,425.0,7.965,14.15,140.0,0.7937606947507938,0.5321428571428571
https://doi.org/10.1016/j.cej.2021.131121,2022.0,La0.25Ca0.75TiO3,"La, Ca",Ti,470.0,1293.97589883998,3.52243923905949,-74.5184685741089,0.0906016727202801,29.25,22.0,576.875,658.8,1.025,1.54,13.7775,7.6,2.6955,4.51,100.75,74.5,861.5,1668.0,1979.0,3287.0,216.025,425.0,7.965,14.15,140.0,0.7937606947507938,0.5321428571428571
https://doi.org/10.1016/j.cej.2021.131121,2022.0,La0.25Ca0.75TiO3,"La, Ca",Ti,510.0,1098.90232207102,3.39063916758471,-81.19211062903901,0.103829598722358,29.25,22.0,576.875,658.8,1.025,1.54,13.7775,7.6,2.6955,4.51,100.75,74.5,861.5,1668.0,1979.0,3287.0,216.025,425.0,7.965,14.15,140.0,0.7937606947507938,0.5321428571428571
https://doi.org/10.1016/j.cej.2021.131121,2022.0,La0.25Ca0.75TiO3,"La, Ca",Ti,602.0,756.270134786706,3.18746769606091,-97.8719772774651,0.141811382722049,29.25,22.0,576.875,658.8,1.025,1.54,13.7775,7.6,2.6955,4.51,100.75,74.5,861.5,1668.0,1979.0,3287.0,216.025,425.0,7.965,14.15,140.0,0.7937606947507938,0.5321428571428571
https://doi.org/10.1016/j.cej.2021.131121,2022.0,La0.25Ca0.75TiO3,"La, Ca",Ti,638.0,625.482834528891,3.10618729343938,-108.434726331361,0.152976728082783,29.25,22.0,576.875,658.8,1.025,1.54,13.7775,7.6,2.6955,4.51,100.75,74.5,861.5,1668.0,1979.0,3287.0,216.025,425.0,7.965,14.15,140.0,0.7937606947507938,0.5321428571428571
https://doi.org/10.1016/j.cej.2021.131121,2022.0,La0.25Ca0.75TiO3,"La, Ca",Ti,652.0,613.284010746076,3.05551994943603,-109.762351469669,0.15876570679399,29.25,22.0,576.875,658.8,1.025,1.54,13.7775,7.6,2.6955,4.51,100.75,74.5,861.5,1668.0,1979.0,3287.0,216.025,425.0,7.965,14.15,140.0,0.7937606947507938,0.5321428571428571
https://doi.org/10.1016/j.cej.2021.131121,2022.0,La0.25Ca0.75TiO3,"La, Ca",Ti,665.0,597.543382648868,3.04525652650326,-111.29668445122,0.162150422030734,29.25,22.0,576.875,658.8,1.025,1.54,13.7775,7.6,2.6955,4.51,100.75,74.5,861.5,1668.0,1979.0,3287.0,216.025,425.0,7.965,14.15,140.0,0.7937606947507938,0.5321428571428571
https://doi.org/10.1016/j.cej.2021.131121,2022.0,La0.25Ca0.75TiO3,"La, Ca",Ti,735.0,448.894912605282,2.99388034177937,-127.96562521715,0.190736513696057,29.25,22.0,576.875,658.8,1.025,1.54,13.7775,7.6,2.6955,4.51,100.75,74.5,861.5,1668.0,1979.0,3287.0,216.025,425.0,7.965,14.15,140.0,0.7937606947507938,0.5321428571428571
https://doi.org/10.1016/j.cej.2021.131121,2022.0,La0.25Ca0.75TiO3,"La, Ca",Ti,802.0,381.460840148701,2.93240317678783,-142.369203553147,0.219348262765889,29.25,22.0,576.875,658.8,1.025,1.54,13.7775,7.6,2.6955,4.51,100.75,74.5,861.5,1668.0,1979.0,3287.0,216.025,425.0,7.965,14.15,140.0,0.7937606947507938,0.5321428571428571
https://doi.org/10.1016/j.cej.2021.131121,2022.0,La0.25Ca0.75TiO3,"La, Ca",Ti,862.0,331.489345959126,2.84074121111344,-152.576740671253,0.239533509337105,29.25,22.0,576.875,658.8,1.025,1.54,13.7775,7.6,2.6955,4.51,100.75,74.5,861.5,1668.0,1979.0,3287.0,216.025,425.0,7.965,14.15,140.0,0.7937606947507938,0.5321428571428571
https://doi.org/10.1016/j.cej.2021.131121,2022.0,La0.25Ca0.75TiO3,"La, Ca",Ti,900.0,306.158003956366,2.82005192258278,-160.556402439024,0.261305843006703,29.25,22.0,576.875,658.8,1.025,1.54,13.7775,7.6,2.6955,4.51,100.75,74.5,861.5,1668.0,1979.0,3287.0,216.025,425.0,7.965,14.15,140.0,0.7937606947507938,0.5321428571428571
https://doi.org/10.1016/j.cej.2021.131121,2022.0,La0.25Ca0.75TiO3,"La, Ca",Ti,1015.0,244.37587218494,2.62667131351139,-189.208587398374,0.349694940117022,29.25,22.0,576.875,658.8,1.025,1.54,13.7775,7.6,2.6955,4.51,100.75,74.5,861.5,1668.0,1979.0,3287.0,216.025,425.0,7.965,14.15,140.0,0.7937606947507938,0.5321428571428571
10.2320/matertrans.E-M2015807,2015.0,Pr0.9Sr0.1MnO3,"Pr, Sr",Mn,375.0,0.00131011646,0.94600584655769,212.407300645975,0.0,56.9,25.0,529.25,717.3,1.112,1.55,84.203,0.0,6.3597,7.21,100.9,83.0,915.6,1246.0,3305.9,2061.0,374.11,221.0,7.001,13.2,140.0,0.763980946461078,0.5928571428571429
10.2320/matertrans.E-M2015807,2015.0,Pr0.9Sr0.1MnO3,"Pr, Sr",Mn,400.0,0.00140548745,0.914747643479298,196.520406574097,0.0001207243460764,56.9,25.0,529.25,717.3,1.112,1.55,84.203,0.0,6.3597,7.21,100.9,83.0,915.6,1246.0,3305.9,2061.0,374.11,221.0,7.001,13.2,140.0,0.763980946461078,0.5928571428571429
10.2320/matertrans.E-M2015807,2015.0,Pr0.9Sr0.1MnO3,"Pr, Sr",Mn,435.0,0.00154868157,0.883498389213698,183.274545446308,0.0003621730382293,56.9,25.0,529.25,717.3,1.112,1.55,84.203,0.0,6.3597,7.21,100.9,83.0,915.6,1246.0,3305.9,2061.0,374.11,221.0,7.001,13.2,140.0,0.763980946461078,0.5928571428571429
10.2320/matertrans.E-M2015807,2015.0,Pr0.9Sr0.1MnO3,"Pr, Sr",Mn,480.0,0.00174369117,0.84693354015034,167.075073802666,0.0007243460764587,56.9,25.0,529.25,717.3,1.112,1.55,84.203,0.0,6.3597,7.21,100.9,83.0,915.6,1246.0,3305.9,2061.0,374.11,221.0,7.001,13.2,140.0,0.763980946461078,0.5928571428571429
10.2320/matertrans.E-M2015807,2015.0,Pr0.9Sr0.1MnO3,"Pr, Sr",Mn,500.0,0.00182933964,0.831246271328004,159.392308954655,0.0010060362173038,56.9,25.0,529.25,717.3,1.112,1.55,84.203,0.0,6.3597,7.21,100.9,83.0,915.6,1246.0,3305.9,2061.0,374.11,221.0,7.001,13.2,140.0,0.763980946461078,0.5928571428571429
10.2320/matertrans.E-M2015807,2015.0,Pr0.9Sr0.1MnO3,"Pr, Sr",Mn,515.0,0.00189401847,0.815639541820785,156.834211558493,0.001327967806841,56.9,25.0,529.25,717.3,1.112,1.55,84.203,0.0,6.3597,7.21,100.9,83.0,915.6,1246.0,3305.9,2061.0,374.11,221.0,7.001,13.2,140.0,0.763980946461078,0.5928571428571429
10.2320/matertrans.E-M2015807,2015.0,Pr0.9Sr0.1MnO3,"Pr, Sr",Mn,550.0,0.00206811621,0.794690371077437,147.360865864076,0.0020120724346076,56.9,25.0,529.25,717.3,1.112,1.55,84.203,0.0,6.3597,7.21,100.9,83.0,915.6,1246.0,3305.9,2061.0,374.11,221.0,7.001,13.2,140.0,0.763980946461078,0.5928571428571429
10.2320/matertrans.E-M2015807,2015.0,Pr0.9Sr0.1MnO3,"Pr, Sr",Mn,582.0,0.0022094662,0.778940460565565,141.962926840875,0.0028571428571428,56.9,25.0,529.25,717.3,1.112,1.55,84.203,0.0,6.3597,7.21,100.9,83.0,915.6,1246.0,3305.9,2061.0,374.11,221.0,7.001,13.2,140.0,0.763980946461078,0.5928571428571429
10.2320/matertrans.E-M2015807,2015.0,Pr0.9Sr0.1MnO3,"Pr, Sr",Mn,630.0,0.0023976538,0.76305631786183,137.716253440776,0.0048692152917505,56.9,25.0,529.25,717.3,1.112,1.55,84.203,0.0,6.3597,7.21,100.9,83.0,915.6,1246.0,3305.9,2061.0,374.11,221.0,7.001,13.2,140.0,0.763980946461078,0.5928571428571429
10.2320/matertrans.E-M2015807,2015.0,Pr0.9Sr0.1MnO3,"Pr, Sr",Mn,685.0,0.00259916034,,136.300487258564,0.0084507042253521,56.9,25.0,529.25,717.3,1.112,1.55,84.203,0.0,6.3597,7.21,100.9,83.0,915.6,1246.0,3305.9,2061.0,374.11,221.0,7.001,13.2,140.0,0.763980946461078,0.5928571428571429
10.2320/matertrans.E-M2015807,2015.0,Pr0.9Sr0.1MnO3,"Pr, Sr",Mn,703.0,0.00265302088,0.746984250089488,135.353431008667,0.0096579476861167,56.9,25.0,529.25,717.3,1.112,1.55,84.203,0.0,6.3597,7.21,100.9,83.0,915.6,1246.0,3305.9,2061.0,374.11,221.0,7.001,13.2,140.0,0.763980946461078,0.5928571428571429
10.2320/matertrans.E-M2015807,2015.0,Pr0.9Sr0.1MnO3,"Pr, Sr",Mn,713.0,0.00268694775,0.746939506025534,136.64106689893,0.0103420523138833,56.9,25.0,529.25,717.3,1.112,1.55,84.203,0.0,6.3597,7.21,100.9,83.0,915.6,1246.0,3305.9,2061.0,374.11,221.0,7.001,13.2,140.0,0.763980946461078,0.5928571428571429
10.2320/matertrans.E-M2015807,2015.0,Pr0.9Sr0.1MnO3,"Pr, Sr",Mn,730.0,0.00273975571,0.746814222646462,136.958692391436,0.0116700201207243,56.9,25.0,529.25,717.3,1.112,1.55,84.203,0.0,6.3597,7.21,100.9,83.0,915.6,1246.0,3305.9,2061.0,374.11,221.0,7.001,13.2,140.0,0.763980946461078,0.5928571428571429
10.2320/matertrans.E-M2015807,2015.0,Pr0.9Sr0.1MnO3,"Pr, Sr",Mn,804.0,0.0029386401,0.741113828898699,138.945516930806,0.0184708249496982,56.9,25.0,529.25,717.3,1.112,1.55,84.203,0.0,6.3597,7.21,100.9,83.0,915.6,1246.0,3305.9,2061.0,374.11,221.0,7.001,13.2,140.0,0.763980946461078,0.5928571428571429
10.2320/matertrans.E-M2015807,2015.0,Pr0.9Sr0.1MnO3,"Pr, Sr",Mn,816.0,0.0029637278,0.746160959312731,138.718121267497,0.0199195171026157,56.9,25.0,529.25,717.3,1.112,1.55,84.203,0.0,6.3597,7.21,100.9,83.0,915.6,1246.0,3305.9,2061.0,374.11,221.0,7.001,13.2,140.0,0.763980946461078,0.5928571428571429
10.2320/matertrans.E-M2015807,2015.0,Pr0.9Sr0.1MnO3,"Pr, Sr",Mn,840.0,0.00300855825,0.751172294475599,138.646610744722,0.0220523138832998,56.9,25.0,529.25,717.3,1.112,1.55,84.203,0.0,6.3597,7.21,100.9,83.0,915.6,1246.0,3305.9,2061.0,374.11,221.0,7.001,13.2,140.0,0.763980946461078,0.5928571428571429
https://doi.org/10.1016/j.physb.2016.08.053,2016.0,Pr0.8Sr0.2MnO3,"Pr, Sr",Mn,19.0,0.15853416,14.349593495935,2.94649440016852,,54.8,25.0,531.5,717.3,1.094,1.55,75.406,0.0,5.946400000000001,7.21,102.8,83.0,900.2,1246.0,3091.8,2061.0,348.22,221.0,7.112,13.2,140.0,0.7700065330043575,0.5928571428571429
https://doi.org/10.1016/j.physb.2016.08.053,2016.0,Pr0.8Sr0.2MnO3,"Pr, Sr",Mn,22.0,0.15963878,14.7560975609756,3.27300495032124,,54.8,25.0,531.5,717.3,1.094,1.55,75.406,0.0,5.946400000000001,7.21,102.8,83.0,900.2,1246.0,3091.8,2061.0,348.22,221.0,7.112,13.2,140.0,0.7700065330043575,0.5928571428571429
https://doi.org/10.1016/j.physb.2016.08.053,2016.0,Pr0.8Sr0.2MnO3,"Pr, Sr",Mn,40.0,0.15686978,14.7560975609756,5.88930239089983,,54.8,25.0,531.5,717.3,1.094,1.55,75.406,0.0,5.946400000000001,7.21,102.8,83.0,900.2,1246.0,3091.8,2061.0,348.22,221.0,7.112,13.2,140.0,0.7700065330043575,0.5928571428571429
https://doi.org/10.1016/j.physb.2016.08.053,2016.0,Pr0.8Sr0.2MnO3,"Pr, Sr",Mn,52.0,0.15165444,13.3739837398374,6.37169539725451,,54.8,25.0,531.5,717.3,1.094,1.55,75.406,0.0,5.946400000000001,7.21,102.8,83.0,900.2,1246.0,3091.8,2061.0,348.22,221.0,7.112,13.2,140.0,0.7700065330043575,0.5928571428571429
https://doi.org/10.1016/j.physb.2016.08.053,2016.0,Pr0.8Sr0.2MnO3,"Pr, Sr",Mn,62.0,0.1451724,12.3577235772358,7.01945019836394,,54.8,25.0,531.5,717.3,1.094,1.55,75.406,0.0,5.946400000000001,7.21,102.8,83.0,900.2,1246.0,3091.8,2061.0,348.22,221.0,7.112,13.2,140.0,0.7700065330043575,0.5928571428571429
https://doi.org/10.1016/j.physb.2016.08.053,2016.0,Pr0.8Sr0.2MnO3,"Pr, Sr",Mn,72.0,0.13649337,11.9105691056911,7.00944422989151,,54.8,25.0,531.5,717.3,1.094,1.55,75.406,0.0,5.946400000000001,7.21,102.8,83.0,900.2,1246.0,3091.8,2061.0,348.22,221.0,7.112,13.2,140.0,0.7700065330043575,0.5928571428571429
https://doi.org/10.1016/j.physb.2016.08.053,2016.0,Pr0.8Sr0.2MnO3,"Pr, Sr",Mn,85.0,0.12846783,11.7479674796748,7.32700207141102,,54.8,25.0,531.5,717.3,1.094,1.55,75.406,0.0,5.946400000000001,7.21,102.8,83.0,900.2,1246.0,3091.8,2061.0,348.22,221.0,7.112,13.2,140.0,0.7700065330043575,0.5928571428571429
https://doi.org/10.1016/j.physb.2016.08.053,2016.0,Pr0.8Sr0.2MnO3,"Pr, Sr",Mn,90.0,0.1266293,11.7479674796748,7.48341115753256,,54.8,25.0,531.5,717.3,1.094,1.55,75.406,0.0,5.946400000000001,7.21,102.8,83.0,900.2,1246.0,3091.8,2061.0,348.22,221.0,7.112,13.2,140.0,0.7700065330043575,0.5928571428571429
https://doi.org/10.1016/j.physb.2016.08.053,2016.0,Pr0.8Sr0.2MnO3,"Pr, Sr",Mn,103.0,0.12902933,11.9105691056911,7.79833584945406,,54.8,25.0,531.5,717.3,1.094,1.55,75.406,0.0,5.946400000000001,7.21,102.8,83.0,900.2,1246.0,3091.8,2061.0,348.22,221.0,7.112,13.2,140.0,0.7700065330043575,0.5928571428571429
https://doi.org/10.1016/j.physb.2016.08.053,2016.0,Pr0.8Sr0.2MnO3,"Pr, Sr",Mn,107.0,0.13226743,11.9918699186992,7.79306955025805,,54.8,25.0,531.5,717.3,1.094,1.55,75.406,0.0,5.946400000000001,7.21,102.8,83.0,900.2,1246.0,3091.8,2061.0,348.22,221.0,7.112,13.2,140.0,0.7700065330043575,0.5928571428571429
https://doi.org/10.1016/j.physb.2016.08.053,2016.0,Pr0.8Sr0.2MnO3,"Pr, Sr",Mn,120.0,0.15214146,12.1138211382114,8.27388266685391,,54.8,25.0,531.5,717.3,1.094,1.55,75.406,0.0,5.946400000000001,7.21,102.8,83.0,900.2,1246.0,3091.8,2061.0,348.22,221.0,7.112,13.2,140.0,0.7700065330043575,0.5928571428571429
https://doi.org/10.1016/j.physb.2016.08.053,2016.0,Pr0.8Sr0.2MnO3,"Pr, Sr",Mn,150.0,0.22932478,12.3983739837398,20.4395604395605,,54.8,25.0,531.5,717.3,1.094,1.55,75.406,0.0,5.946400000000001,7.21,102.8,83.0,900.2,1246.0,3091.8,2061.0,348.22,221.0,7.112,13.2,140.0,0.7700065330043575,0.5928571428571429
https://doi.org/10.1016/j.physb.2016.08.053,2016.0,Pr0.8Sr0.2MnO3,"Pr, Sr",Mn,180.0,0.45657541,12.7642276422764,67.5497665274023,,54.8,25.0,531.5,717.3,1.094,1.55,75.406,0.0,5.946400000000001,7.21,102.8,83.0,900.2,1246.0,3091.8,2061.0,348.22,221.0,7.112,13.2,140.0,0.7700065330043575,0.5928571428571429
https://doi.org/10.1016/j.physb.2016.08.053,2016.0,Pr0.8Sr0.2MnO3,"Pr, Sr",Mn,210.0,1.0270267,13.3333333333333,75.5945651792297,,54.8,25.0,531.5,717.3,1.094,1.55,75.406,0.0,5.946400000000001,7.21,102.8,83.0,900.2,1246.0,3091.8,2061.0,348.22,221.0,7.112,13.2,140.0,0.7700065330043575,0.5928571428571429
https://doi.org/10.1016/j.physb.2016.08.053,2016.0,Pr0.8Sr0.2MnO3,"Pr, Sr",Mn,240.0,1.91961371,13.9430894308943,65.0098304251659,,54.8,25.0,531.5,717.3,1.094,1.55,75.406,0.0,5.946400000000001,7.21,102.8,83.0,900.2,1246.0,3091.8,2061.0,348.22,221.0,7.112,13.2,140.0,0.7700065330043575,0.5928571428571429
https://doi.org/10.1016/j.physb.2016.08.053,2016.0,Pr0.8Sr0.2MnO3,"Pr, Sr",Mn,270.0,3.86841559,14.7154471544715,52.6150686374329,,54.8,25.0,531.5,717.3,1.094,1.55,75.406,0.0,5.946400000000001,7.21,102.8,83.0,900.2,1246.0,3091.8,2061.0,348.22,221.0,7.112,13.2,140.0,0.7700065330043575,0.5928571428571429
https://doi.org/10.1016/j.physb.2016.08.053,2016.0,Pr0.8Sr0.2MnO3,"Pr, Sr",Mn,290.0,6.58417695,15.0406504065041,44.0225748692202,,54.8,25.0,531.5,717.3,1.094,1.55,75.406,0.0,5.946400000000001,7.21,102.8,83.0,900.2,1246.0,3091.8,2061.0,348.22,221.0,7.112,13.2,140.0,0.7700065330043575,0.5928571428571429
http://dx.doi.org/10.1063/1.46849,1994.0,CaMnO3,Ca,Mn,312.0,2.431028388,,-448.257008472993,0.0003289877365072,20.0,25.0,589.8,717.3,1.0,1.55,2.37,0.0,1.54,7.21,100.0,83.0,842.0,1246.0,1484.0,2061.0,154.7,221.0,8.54,13.2,140.0,0.7611267212563665,0.5928571428571429
http://dx.doi.org/10.1063/1.46849,1994.0,CaMnO3,Ca,Mn,350.0,2.630139399,3.27043780440354,-473.297335846365,0.0003367207134511,20.0,25.0,589.8,717.3,1.0,1.55,2.37,0.0,1.54,7.21,100.0,83.0,842.0,1246.0,1484.0,2061.0,154.7,221.0,8.54,13.2,140.0,0.7611267212563665,0.5928571428571429
http://dx.doi.org/10.1063/1.46849,1994.0,CaMnO3,Ca,Mn,400.0,2.990978383,3.144275536354,-485.327628071248,0.0016331711089256,20.0,25.0,589.8,717.3,1.0,1.55,2.37,0.0,1.54,7.21,100.0,83.0,842.0,1246.0,1484.0,2061.0,154.7,221.0,8.54,13.2,140.0,0.7611267212563665,0.5928571428571429
http://dx.doi.org/10.1063/1.46849,1994.0,CaMnO3,Ca,Mn,420.0,3.187237588,3.08505185761629,-483.45134396278,0.0018204436375251,20.0,25.0,589.8,717.3,1.0,1.55,2.37,0.0,1.54,7.21,100.0,83.0,842.0,1246.0,1484.0,2061.0,154.7,221.0,8.54,13.2,140.0,0.7611267212563665,0.5928571428571429
http://dx.doi.org/10.1063/1.46849,1994.0,CaMnO3,Ca,Mn,514.0,3.881860403,2.67852303068522,-476.863124649789,0.0049633944406619,20.0,25.0,589.8,717.3,1.0,1.55,2.37,0.0,1.54,7.21,100.0,83.0,842.0,1246.0,1484.0,2061.0,154.7,221.0,8.54,13.2,140.0,0.7611267212563665,0.5928571428571429
http://dx.doi.org/10.1063/1.46849,1994.0,CaMnO3,Ca,Mn,570.0,4.176128337,2.46408876843193,-477.742685887966,0.0069958225113683,20.0,25.0,589.8,717.3,1.0,1.55,2.37,0.0,1.54,7.21,100.0,83.0,842.0,1246.0,1484.0,2061.0,154.7,221.0,8.54,13.2,140.0,0.7611267212563665,0.5928571428571429
http://dx.doi.org/10.1063/1.46849,1994.0,CaMnO3,Ca,Mn,641.0,4.457205672,2.23458695039648,-469.322330327883,0.0106884871103042,20.0,25.0,589.8,717.3,1.0,1.55,2.37,0.0,1.54,7.21,100.0,83.0,842.0,1246.0,1484.0,2061.0,154.7,221.0,8.54,13.2,140.0,0.7611267212563665,0.5928571428571429
http://dx.doi.org/10.1063/1.46849,1994.0,CaMnO3,Ca,Mn,745.0,5.185989114,2.17335068629161,-452.50708912774,,20.0,25.0,589.8,717.3,1.0,1.55,2.37,0.0,1.54,7.21,100.0,83.0,842.0,1246.0,1484.0,2061.0,154.7,221.0,8.54,13.2,140.0,0.7611267212563665,0.5928571428571429
http://dx.doi.org/10.1063/1.46849,1994.0,CaMnO3,Ca,Mn,807.0,5.866425315,2.15743784465524,-429.222488241387,,20.0,25.0,589.8,717.3,1.0,1.55,2.37,0.0,1.54,7.21,100.0,83.0,842.0,1246.0,1484.0,2061.0,154.7,221.0,8.54,13.2,140.0,0.7611267212563665,0.5928571428571429
http://dx.doi.org/10.1063/1.46849,1994.0,CaMnO3,Ca,Mn,873.0,6.547170708,2.08977472461124,-402.224373015469,0.033537752897765,20.0,25.0,589.8,717.3,1.0,1.55,2.37,0.0,1.54,7.21,100.0,83.0,842.0,1246.0,1484.0,2061.0,154.7,221.0,8.54,13.2,140.0,0.7611267212563665,0.5928571428571429
http://dx.doi.org/10.1063/1.46849,1994.0,CaMnO3,Ca,Mn,936.0,7.658188392,1.97072359152567,-348.297760345033,,20.0,25.0,589.8,717.3,1.0,1.55,2.37,0.0,1.54,7.21,100.0,83.0,842.0,1246.0,1484.0,2061.0,154.7,221.0,8.54,13.2,140.0,0.7611267212563665,0.5928571428571429
http://dx.doi.org/10.1063/1.46849,1994.0,CaMnO3,Ca,Mn,1065.0,11.90499629,1.71787578323114,-277.594960351825,0.0697929747585546,20.0,25.0,589.8,717.3,1.0,1.55,2.37,0.0,1.54,7.21,100.0,83.0,842.0,1246.0,1484.0,2061.0,154.7,221.0,8.54,13.2,140.0,0.7611267212563665,0.5928571428571429
http://dx.doi.org/10.1063/1.46849,1994.0,CaMnO3,Ca,Mn,1105.0,15.78963599,1.67291462612872,-232.969962474318,,20.0,25.0,589.8,717.3,1.0,1.55,2.37,0.0,1.54,7.21,100.0,83.0,842.0,1246.0,1484.0,2061.0,154.7,221.0,8.54,13.2,140.0,0.7611267212563665,0.5928571428571429
http://dx.doi.org/10.1063/1.46849,1994.0,Ca0.9Bi0.1MnO3,"Ca, Bi",Mn,326.0,220.3591737,3.06512726248138,-64.210469576779,0.0126536719032369,26.3,25.0,601.1199999999999,717.3,1.102,1.55,11.253,0.0,2.364,7.21,100.3,83.0,784.94,1246.0,1492.0000000000002,2061.0,157.14,221.0,8.815999999999999,13.2,140.0,0.762078129657937,0.5928571428571429
http://dx.doi.org/10.1063/1.46849,1994.0,Ca0.9Bi0.1MnO3,"Ca, Bi",Mn,390.0,208.7469916,3.18867316955361,-71.2684053075562,0.0170796244462936,26.3,25.0,601.1199999999999,717.3,1.102,1.55,11.253,0.0,2.364,7.21,100.3,83.0,784.94,1246.0,1492.0000000000002,2061.0,157.14,221.0,8.815999999999999,13.2,140.0,0.762078129657937,0.5928571428571429
http://dx.doi.org/10.1063/1.46849,1994.0,Ca0.9Bi0.1MnO3,"Ca, Bi",Mn,446.0,190.4072511,3.26107257382834,-76.5572754305427,0.0202158509216532,26.3,25.0,601.1199999999999,717.3,1.102,1.55,11.253,0.0,2.364,7.21,100.3,83.0,784.94,1246.0,1492.0000000000002,2061.0,157.14,221.0,8.815999999999999,13.2,140.0,0.762078129657937,0.5928571428571429
http://dx.doi.org/10.1063/1.46849,1994.0,Ca0.9Bi0.1MnO3,"Ca, Bi",Mn,542.0,181.5714332,3.31755913646671,-84.7832688005893,0.0244626001294433,26.3,25.0,601.1199999999999,717.3,1.102,1.55,11.253,0.0,2.364,7.21,100.3,83.0,784.94,1246.0,1492.0000000000002,2061.0,157.14,221.0,8.815999999999999,13.2,140.0,0.762078129657937,0.5928571428571429
http://dx.doi.org/10.1063/1.46849,1994.0,Ca0.9Bi0.1MnO3,"Ca, Bi",Mn,610.0,173.1343994,3.30871717808697,-92.7262763558614,0.0287043060914004,26.3,25.0,601.1199999999999,717.3,1.102,1.55,11.253,0.0,2.364,7.21,100.3,83.0,784.94,1246.0,1492.0000000000002,2061.0,157.14,221.0,8.815999999999999,13.2,140.0,0.762078129657937,0.5928571428571429
http://dx.doi.org/10.1063/1.46849,1994.0,Ca0.9Bi0.1MnO3,"Ca, Bi",Mn,646.0,169.5312937,3.30811340247682,-98.9061475299381,0.0345968345226988,26.3,25.0,601.1199999999999,717.3,1.102,1.55,11.253,0.0,2.364,7.21,100.3,83.0,784.94,1246.0,1492.0000000000002,2061.0,157.14,221.0,8.815999999999999,13.2,140.0,0.762078129657937,0.5928571428571429
http://dx.doi.org/10.1063/1.46849,1994.0,Ca0.9Bi0.1MnO3,"Ca, Bi",Mn,712.0,165.1728492,3.34314580510123,-110.386208259592,0.0458274705600524,26.3,25.0,601.1199999999999,717.3,1.102,1.55,11.253,0.0,2.364,7.21,100.3,83.0,784.94,1246.0,1492.0000000000002,2061.0,157.14,221.0,8.815999999999999,13.2,140.0,0.762078129657937,0.5928571428571429
http://dx.doi.org/10.1063/1.46849,1994.0,Ca0.9Bi0.1MnO3,"Ca, Bi",Mn,768.0,161.7777912,3.37159034495713,-106.830828384825,0.0508041455480747,26.3,25.0,601.1199999999999,717.3,1.102,1.55,11.253,0.0,2.364,7.21,100.3,83.0,784.94,1246.0,1492.0000000000002,2061.0,157.14,221.0,8.815999999999999,13.2,140.0,0.762078129657937,0.5928571428571429
http://dx.doi.org/10.1063/1.46849,1994.0,Ca0.9Bi0.1MnO3,"Ca, Bi",Mn,843.0,162.6783205,3.3993506057882,-109.757710240493,0.0635080818014474,26.3,25.0,601.1199999999999,717.3,1.102,1.55,11.253,0.0,2.364,7.21,100.3,83.0,784.94,1246.0,1492.0000000000002,2061.0,157.14,221.0,8.815999999999999,13.2,140.0,0.762078129657937,0.5928571428571429
http://dx.doi.org/10.1063/1.46849,1994.0,Ca0.9Bi0.1MnO3,"Ca, Bi",Mn,990.0,156.0811275,3.46214326924367,-118.56099467268,0.0823210698405494,26.3,25.0,601.1199999999999,717.3,1.102,1.55,11.253,0.0,2.364,7.21,100.3,83.0,784.94,1246.0,1492.0000000000002,2061.0,157.14,221.0,8.815999999999999,13.2,140.0,0.762078129657937,0.5928571428571429
http://dx.doi.org/10.1063/1.46849,1994.0,Ca0.9Bi0.1MnO3,"Ca, Bi",Mn,1045.0,149.7478462,3.4756007567321,-119.132895528824,0.0734752166494356,26.3,25.0,601.1199999999999,717.3,1.102,1.55,11.253,0.0,2.364,7.21,100.3,83.0,784.94,1246.0,1492.0000000000002,2061.0,157.14,221.0,8.815999999999999,13.2,140.0,0.762078129657937,0.5928571428571429
http://dx.doi.org/10.1063/1.46849,1994.0,Ca0.9Bi0.1MnO3,"Ca, Bi",Mn,1121.0,143.7277178,3.55495028914143,-120.878783250833,0.0790059762463121,26.3,25.0,601.1199999999999,717.3,1.102,1.55,11.253,0.0,2.364,7.21,100.3,83.0,784.94,1246.0,1492.0000000000002,2061.0,157.14,221.0,8.815999999999999,13.2,140.0,0.762078129657937,0.5928571428571429
http://dx.doi.org/10.1063/1.46849,1994.0,Ca0.9Bi0.1MnO3,"Ca, Bi",Mn,1250.0,133.1965924,3.81662663857992,-97.2551274334534,0.0497884358373049,26.3,25.0,601.1199999999999,717.3,1.102,1.55,11.253,0.0,2.364,7.21,100.3,83.0,784.94,1246.0,1492.0000000000002,2061.0,157.14,221.0,8.815999999999999,13.2,140.0,0.762078129657937,0.5928571428571429
