Repository: aggarwal-shiv/Oxide-TE-Predictor

# 🧪 Oxide TE-Predictor

# **An Interpretable Machine Learning Framework aided Accelerated Design of Oxide Perovskites-based Thermoelectrics for Clean Energy Generation from Waste Heat**

*Shivam Aggarwal, Amandeep Saha, and Tanmoy Maiti* 

*Plasmonics and Perovskites Laboratory, Department of Materials Science and Engineering, Indian Institute of Technology Kanpur, UP 208016, India.*

---

## 🔬 Experimental Data & PAEP Featurization (`Data_Preprocessing.ipynb`)
The experimental dataset is curated manually from reported literature and focuses exclusively on oxide perovskites with strict ABO₃ stoichiometry.

File: data/final_data.csv (part 5 of 14)
Paper_Link,Year,Composition,A_site,B_site,T,σ,κ,S,zT,Z_A,Z_B,IE_A,IE_B,EN_A,EN_B,EA_A,EA_B,AD_A,AD_B,IR_A,IR_B,MP_A,MP_B,BP_A,BP_B,HE_A,HE_B,HF_A,HF_B,IR_X,Tf,Of
10.2320/matertrans.E-M2019812,2019.0,Pr0.9Sr0.1FeO3,"Pr, Sr",Fe,388.0,0.137250886,0.930372270612099,206.629398430554,4.02414486921493e-05,56.9,26.0,529.25,762.4,1.112,1.83,84.203,15.7,6.3597,7.87,100.9,78.5,915.6,1538.0,3305.9,2862.0,374.11,347.0,7.001,13.8,140.0,0.7797151078298415,0.5607142857142857
10.2320/matertrans.E-M2019812,2019.0,Pr0.9Sr0.1FeO3,"Pr, Sr",Fe,434.0,0.154868157,0.883498389213698,183.274545446308,0.0003621730382293,56.9,26.0,529.25,762.4,1.112,1.83,84.203,15.7,6.3597,7.87,100.9,78.5,915.6,1538.0,3305.9,2862.0,374.11,347.0,7.001,13.8,140.0,0.7797151078298415,0.5607142857142857
10.2320/matertrans.E-M2019812,2019.0,Pr0.9Sr0.1FeO3,"Pr, Sr",Fe,470.0,0.170665795,0.85217754444577,172.228758008188,0.0006438631790744,56.9,26.0,529.25,762.4,1.112,1.83,84.203,15.7,6.3597,7.87,100.9,78.5,915.6,1538.0,3305.9,2862.0,374.11,347.0,7.001,13.8,140.0,0.7797151078298415,0.5607142857142857
10.2320/matertrans.E-M2019812,2019.0,Pr0.9Sr0.1FeO3,"Pr, Sr",Fe,500.0,0.182933964,0.831246271328004,159.392308954655,0.0010060362173038,56.9,26.0,529.25,762.4,1.112,1.83,84.203,15.7,6.3597,7.87,100.9,78.5,915.6,1538.0,3305.9,2862.0,374.11,347.0,7.001,13.8,140.0,0.7797151078298415,0.5607142857142857
10.2320/matertrans.E-M2019812,2019.0,Pr0.9Sr0.1FeO3,"Pr, Sr",Fe,550.0,0.206811621,0.794690371077437,147.360865864076,0.0020120724346076,56.9,26.0,529.25,762.4,1.112,1.83,84.203,15.7,6.3597,7.87,100.9,78.5,915.6,1538.0,3305.9,2862.0,374.11,347.0,7.001,13.8,140.0,0.7797151078298415,0.5607142857142857
10.2320/matertrans.E-M2019812,2019.0,Pr0.9Sr0.1FeO3,"Pr, Sr",Fe,570.0,0.213735305,0.78937477627968,144.036792198919,0.0024144869215291,56.9,26.0,529.25,762.4,1.112,1.83,84.203,15.7,6.3597,7.87,100.9,78.5,915.6,1538.0,3305.9,2862.0,374.11,347.0,7.001,13.8,140.0,0.7797151078298415,0.5607142857142857
10.2320/matertrans.E-M2019812,2019.0,Pr0.9Sr0.1FeO3,"Pr, Sr",Fe,620.0,0.23552246,0.768309270970051,,0.0044265593561368,56.9,26.0,529.25,762.4,1.112,1.83,84.203,15.7,6.3597,7.87,100.9,78.5,915.6,1538.0,3305.9,2862.0,374.11,347.0,7.001,13.8,140.0,0.7797151078298415,0.5607142857142857
10.2320/matertrans.E-M2019812,2019.0,Pr0.9Sr0.1FeO3,"Pr, Sr",Fe,675.0,0.256886543,0.747225868034841,136.080732357473,0.0077665995975855,56.9,26.0,529.25,762.4,1.112,1.83,84.203,15.7,6.3597,7.87,100.9,78.5,915.6,1538.0,3305.9,2862.0,374.11,347.0,7.001,13.8,140.0,0.7797151078298415,0.5607142857142857
10.2320/matertrans.E-M2019812,2019.0,Pr0.9Sr0.1FeO3,"Pr, Sr",Fe,705.0,0.265302088,0.746984250089488,135.353431008667,0.0099396378269617,56.9,26.0,529.25,762.4,1.112,1.83,84.203,15.7,6.3597,7.87,100.9,78.5,915.6,1538.0,3305.9,2862.0,374.11,347.0,7.001,13.8,140.0,0.7797151078298415,0.5607142857142857
10.2320/matertrans.E-M2019812,2019.0,Pr0.9Sr0.1FeO3,"Pr, Sr",Fe,714.0,0.268694775,0.746939506025534,136.64106689893,0.0107042253521127,56.9,26.0,529.25,762.4,1.112,1.83,84.203,15.7,6.3597,7.87,100.9,78.5,915.6,1538.0,3305.9,2862.0,374.11,347.0,7.001,13.8,140.0,0.7797151078298415,0.5607142857142857
10.2320/matertrans.E-M2019812,2019.0,Pr0.9Sr0.1FeO3,"Pr, Sr",Fe,740.0,0.277029982,0.741561269538241,137.727665977236,0.0127162977867203,56.9,26.0,529.25,762.4,1.112,1.83,84.203,15.7,6.3597,7.87,100.9,78.5,915.6,1538.0,3305.9,2862.0,374.11,347.0,7.001,13.8,140.0,0.7797151078298415,0.5607142857142857
10.2320/matertrans.E-M2019812,2019.0,Pr0.9Sr0.1FeO3,"Pr, Sr",Fe,816.0,0.29637278,0.746160959312731,138.718121267497,0.0199195171026157,56.9,26.0,529.25,762.4,1.112,1.83,84.203,15.7,6.3597,7.87,100.9,78.5,915.6,1538.0,3305.9,2862.0,374.11,347.0,7.001,13.8,140.0,0.7797151078298415,0.5607142857142857
10.2320/matertrans.E-M2019812,2019.0,Pr0.9Sr0.1FeO3,"Pr, Sr",Fe,840.0,0.300855825,0.751172294475599,138.646610744722,0.0220523138832998,56.9,26.0,529.25,762.4,1.112,1.83,84.203,15.7,6.3597,7.87,100.9,78.5,915.6,1538.0,3305.9,2862.0,374.11,347.0,7.001,13.8,140.0,0.7797151078298415,0.5607142857142857
10.1039/C7RA08446C ,2017.0,Ca0.98Er0.02MnO3,"Ca, Er",Mn,375.0,54.13746176,2.80327868852459,-200.049425816008,0.0291684434968017,20.96,25.0,589.7899999999998,717.3,1.0048,1.55,2.7206,0.0,1.6906,7.21,99.78,83.0,855.74,1246.0,1511.6799999999998,2061.0,158.606,221.0,8.5514,13.2,140.0,0.7604290217618815,0.5928571428571429
10.1039/C7RA08446C ,2017.0,Ca0.98Er0.02MnO3,"Ca, Er",Mn,380.0,53.98013203,2.77868852459016,-200.506218063166,0.0293816631130064,20.96,25.0,589.7899999999998,717.3,1.0048,1.55,2.7206,0.0,1.6906,7.21,99.78,83.0,855.74,1246.0,1511.6799999999998,2061.0,158.606,221.0,8.5514,13.2,140.0,0.7604290217618815,0.5928571428571429
10.1039/C7RA08446C ,2017.0,Ca0.98Er0.02MnO3,"Ca, Er",Mn,401.0,51.30911148,2.72950819672131,-201.996395430671,0.0308742004264392,20.96,25.0,589.7899999999998,717.3,1.0048,1.55,2.7206,0.0,1.6906,7.21,99.78,83.0,855.74,1246.0,1511.6799999999998,2061.0,158.606,221.0,8.5514,13.2,140.0,0.7604290217618815,0.5928571428571429
10.1039/C7RA08446C ,2017.0,Ca0.98Er0.02MnO3,"Ca, Er",Mn,420.0,49.06098689,2.68032786885246,-203.253045354077,0.0319402985074627,20.96,25.0,589.7899999999998,717.3,1.0048,1.55,2.7206,0.0,1.6906,7.21,99.78,83.0,855.74,1246.0,1511.6799999999998,2061.0,158.606,221.0,8.5514,13.2,140.0,0.7604290217618815,0.5928571428571429
10.1039/C7RA08446C ,2017.0,Ca0.98Er0.02MnO3,"Ca, Er",Mn,445.0,46.50968036,2.63114754098361,-204.936956251441,0.0332196162046908,20.96,25.0,589.7899999999998,717.3,1.0048,1.55,2.7206,0.0,1.6906,7.21,99.78,83.0,855.74,1246.0,1511.6799999999998,2061.0,158.606,221.0,8.5514,13.2,140.0,0.7604290217618815,0.5928571428571429
10.1039/C7RA08446C ,2017.0,Ca0.98Er0.02MnO3,"Ca, Er",Mn,475.0,43.72799258,2.59836065573771,-207.006239791983,0.0342857142857143,20.96,25.0,589.7899999999998,717.3,1.0048,1.55,2.7206,0.0,1.6906,7.21,99.78,83.0,855.74,1246.0,1511.6799999999998,2061.0,158.606,221.0,8.5514,13.2,140.0,0.7604290217618815,0.5928571428571429
10.1039/C7RA08446C ,2017.0,Ca0.98Er0.02MnO3,"Ca, Er",Mn,502.0,42.12500344,2.55737704918033,-209.109033997149,0.0359914712153518,20.96,25.0,589.7899999999998,717.3,1.0048,1.55,2.7206,0.0,1.6906,7.21,99.78,83.0,855.74,1246.0,1511.6799999999998,2061.0,158.606,221.0,8.5514,13.2,140.0,0.7604290217618815,0.5928571428571429
10.1039/C7RA08446C ,2017.0,Ca0.98Er0.02MnO3,"Ca, Er",Mn,535.0,40.6964366,2.49180327868852,-211.848530830174,0.0387633262260128,20.96,25.0,589.7899999999998,717.3,1.0048,1.55,2.7206,0.0,1.6906,7.21,99.78,83.0,855.74,1246.0,1511.6799999999998,2061.0,158.606,221.0,8.5514,13.2,140.0,0.7604290217618815,0.5928571428571429
10.1039/C7RA08446C ,2017.0,Ca0.98Er0.02MnO3,"Ca, Er",Mn,570.0,39.40563305,2.48360655737705,-214.515206411227,0.0411087420042644,20.96,25.0,589.7899999999998,717.3,1.0048,1.55,2.7206,0.0,1.6906,7.21,99.78,83.0,855.74,1246.0,1511.6799999999998,2061.0,158.606,221.0,8.5514,13.2,140.0,0.7604290217618815,0.5928571428571429
10.1039/C7RA08446C ,2017.0,Ca0.98Er0.02MnO3,"Ca, Er",Mn,603.0,37.69479508,2.47540983606557,-216.875130523797,0.0423880597014925,20.96,25.0,589.7899999999998,717.3,1.0048,1.55,2.7206,0.0,1.6906,7.21,99.78,83.0,855.74,1246.0,1511.6799999999998,2061.0,158.606,221.0,8.5514,13.2,140.0,0.7604290217618815,0.5928571428571429
10.1039/C7RA08446C ,2017.0,Ca0.98Er0.02MnO3,"Ca, Er",Mn,650.0,35.26877178,2.45901639344262,-220.159175656965,0.0449466950959488,20.96,25.0,589.7899999999998,717.3,1.0048,1.55,2.7206,0.0,1.6906,7.21,99.78,83.0,855.74,1246.0,1511.6799999999998,2061.0,158.606,221.0,8.5514,13.2,140.0,0.7604290217618815,0.5928571428571429
10.1039/C7RA08446C ,2017.0,Ca0.98Er0.02MnO3,"Ca, Er",Mn,695.0,33.49911458,2.45081967213115,-223.635907111721,0.0475053304904051,20.96,25.0,589.7899999999998,717.3,1.0048,1.55,2.7206,0.0,1.6906,7.21,99.78,83.0,855.74,1246.0,1511.6799999999998,2061.0,158.606,221.0,8.5514,13.2,140.0,0.7604290217618815,0.5928571428571429
10.1039/C7RA08446C ,2017.0,Ca0.98Er0.02MnO3,"Ca, Er",Mn,730.0,32.45179668,2.45081967213115,-226.392159277058,0.0492110874200426,20.96,25.0,589.7899999999998,717.3,1.0048,1.55,2.7206,0.0,1.6906,7.21,99.78,83.0,855.74,1246.0,1511.6799999999998,2061.0,158.606,221.0,8.5514,13.2,140.0,0.7604290217618815,0.5928571428571429
10.1039/C7RA08446C ,2017.0,Ca0.98Er0.02MnO3,"Ca, Er",Mn,760.0,31.59908869,2.45901639344262,-228.704395136125,0.0517697228144989,20.96,25.0,589.7899999999998,717.3,1.0048,1.55,2.7206,0.0,1.6906,7.21,99.78,83.0,855.74,1246.0,1511.6799999999998,2061.0,158.606,221.0,8.5514,13.2,140.0,0.7604290217618815,0.5928571428571429
10.1039/C7RA08446C ,2017.0,Ca0.98Er0.02MnO3,"Ca, Er",Mn,805.0,30.18709157,2.48360655737705,-231.418758970682,0.0528358208955224,20.96,25.0,589.7899999999998,717.3,1.0048,1.55,2.7206,0.0,1.6906,7.21,99.78,83.0,855.74,1246.0,1511.6799999999998,2061.0,158.606,221.0,8.5514,13.2,140.0,0.7604290217618815,0.5928571428571429
10.1039/C7RA08446C ,2017.0,Ca0.98Er0.02MnO3,"Ca, Er",Mn,860.0,28.60381967,2.50819672131148,-234.049346143678,0.0541151385927505,20.96,25.0,589.7899999999998,717.3,1.0048,1.55,2.7206,0.0,1.6906,7.21,99.78,83.0,855.74,1246.0,1511.6799999999998,2061.0,158.606,221.0,8.5514,13.2,140.0,0.7604290217618815,0.5928571428571429
10.1039/C7RA08446C ,2017.0,Ca0.98Er0.02MnO3,"Ca, Er",Mn,915.0,27.8170839,2.49180327868852,-235.724879374886,0.0566737739872068,20.96,25.0,589.7899999999998,717.3,1.0048,1.55,2.7206,0.0,1.6906,7.21,99.78,83.0,855.74,1246.0,1511.6799999999998,2061.0,158.606,221.0,8.5514,13.2,140.0,0.7604290217618815,0.5928571428571429
10.1039/C7RA08446C ,2017.0,Ca0.98Er0.02MnO3,"Ca, Er",Mn,970.0,27.2206219,2.45901639344262,-236.58359015588,0.0607249466950959,20.96,25.0,589.7899999999998,717.3,1.0048,1.55,2.7206,0.0,1.6906,7.21,99.78,83.0,855.74,1246.0,1511.6799999999998,2061.0,158.606,221.0,8.5514,13.2,140.0,0.7604290217618815,0.5928571428571429
10.1039/C7RA08446C ,2017.0,Ca0.96Er0.02La0.02MnO3,"Ca, Er, La",Mn,374.0,84.40552069,1.99180327868853,-124.646924829157,0.0240511727078891,21.7,25.0,588.756,717.3,1.0068,1.55,3.6332,0.0,1.78304,7.21,99.84,83.0,857.3,1246.0,1551.2799999999995,2061.0,163.51199999999997,221.0,8.5054,13.2,140.0,0.7606193034421956,0.5928571428571429
10.1039/C7RA08446C ,2017.0,Ca0.96Er0.02La0.02MnO3,"Ca, Er, La",Mn,381.0,83.80858644,1.99180327868853,-124.920273348519,0.0249040511727079,21.7,25.0,588.756,717.3,1.0068,1.55,3.6332,0.0,1.78304,7.21,99.84,83.0,857.3,1246.0,1551.2799999999995,2061.0,163.51199999999997,221.0,8.5054,13.2,140.0,0.7606193034421956,0.5928571428571429
10.1039/C7RA08446C ,2017.0,Ca0.96Er0.02La0.02MnO3,"Ca, Er, La",Mn,395.0,84.64416296,1.99180327868853,-125.193621867882,0.0274626865671642,21.7,25.0,588.756,717.3,1.0068,1.55,3.6332,0.0,1.78304,7.21,99.84,83.0,857.3,1246.0,1551.2799999999995,2061.0,163.51199999999997,221.0,8.5054,13.2,140.0,0.7606193034421956,0.5928571428571429
10.1039/C7RA08446C ,2017.0,Ca0.96Er0.02La0.02MnO3,"Ca, Er, La",Mn,418.0,85.10004786,1.97540983606557,-126.560364464693,0.0300213219616205,21.7,25.0,588.756,717.3,1.0068,1.55,3.6332,0.0,1.78304,7.21,99.84,83.0,857.3,1246.0,1551.2799999999995,2061.0,163.51199999999997,221.0,8.5054,13.2,140.0,0.7606193034421956,0.5928571428571429
10.1039/C7RA08446C ,2017.0,Ca0.96Er0.02La0.02MnO3,"Ca, Er, La",Mn,427.0,85.189263,1.97540983606557,-126.833712984055,0.0304477611940298,21.7,25.0,588.756,717.3,1.0068,1.55,3.6332,0.0,1.78304,7.21,99.84,83.0,857.3,1246.0,1551.2799999999995,2061.0,163.51199999999997,221.0,8.5054,13.2,140.0,0.7606193034421956,0.5928571428571429
10.1039/C7RA08446C ,2017.0,Ca0.96Er0.02La0.02MnO3,"Ca, Er, La",Mn,486.0,86.67954782,1.95901639344262,-130.113895216401,0.0355650319829424,21.7,25.0,588.756,717.3,1.0068,1.55,3.6332,0.0,1.78304,7.21,99.84,83.0,857.3,1246.0,1551.2799999999995,2061.0,163.51199999999997,221.0,8.5054,13.2,140.0,0.7606193034421956,0.5928571428571429
10.1039/C7RA08446C ,2017.0,Ca0.96Er0.02La0.02MnO3,"Ca, Er, La",Mn,532.0,84.38047871,1.92622950819672,-137.220956719818,0.0432409381663113,21.7,25.0,588.756,717.3,1.0068,1.55,3.6332,0.0,1.78304,7.21,99.84,83.0,857.3,1246.0,1551.2799999999995,2061.0,163.51199999999997,221.0,8.5054,13.2,140.0,0.7606193034421956,0.5928571428571429
10.1039/C7RA08446C ,2017.0,Ca0.96Er0.02La0.02MnO3,"Ca, Er, La",Mn,585.0,82.13849507,1.9016393442623,-145.421412300683,0.052409381663113,21.7,25.0,588.756,717.3,1.0068,1.55,3.6332,0.0,1.78304,7.21,99.84,83.0,857.3,1246.0,1551.2799999999995,2061.0,163.51199999999997,221.0,8.5054,13.2,140.0,0.7606193034421956,0.5928571428571429
10.1039/C7RA08446C ,2017.0,Ca0.96Er0.02La0.02MnO3,"Ca, Er, La",Mn,610.0,80.98081128,1.88524590163934,-148.70159453303,0.0568869936034115,21.7,25.0,588.756,717.3,1.0068,1.55,3.6332,0.0,1.78304,7.21,99.84,83.0,857.3,1246.0,1551.2799999999995,2061.0,163.51199999999997,221.0,8.5054,13.2,140.0,0.7606193034421956,0.5928571428571429
10.1039/C7RA08446C ,2017.0,Ca0.96Er0.02La0.02MnO3,"Ca, Er, La",Mn,670.0,78.26295234,1.88524590163934,-153.895216400911,0.0656289978678038,21.7,25.0,588.756,717.3,1.0068,1.55,3.6332,0.0,1.78304,7.21,99.84,83.0,857.3,1246.0,1551.2799999999995,2061.0,163.51199999999997,221.0,8.5054,13.2,140.0,0.7606193034421956,0.5928571428571429
10.1039/C7RA08446C ,2017.0,Ca0.96Er0.02La0.02MnO3,"Ca, Er, La",Mn,705.0,77.33645949,1.86885245901639,-156.355353075171,0.0701066098081023,21.7,25.0,588.756,717.3,1.0068,1.55,3.6332,0.0,1.78304,7.21,99.84,83.0,857.3,1246.0,1551.2799999999995,2061.0,163.51199999999997,221.0,8.5054,13.2,140.0,0.7606193034421956,0.5928571428571429
10.1039/C7RA08446C ,2017.0,Ca0.96Er0.02La0.02MnO3,"Ca, Er, La",Mn,760.0,76.07460376,1.84426229508197,-158.815489749431,0.0784221748400853,21.7,25.0,588.756,717.3,1.0068,1.55,3.6332,0.0,1.78304,7.21,99.84,83.0,857.3,1246.0,1551.2799999999995,2061.0,163.51199999999997,221.0,8.5054,13.2,140.0,0.7606193034421956,0.5928571428571429
10.1039/C7RA08446C ,2017.0,Ca0.96Er0.02La0.02MnO3,"Ca, Er, La",Mn,810.0,74.29598061,1.83606557377049,-159.908883826879,0.0852452025586354,21.7,25.0,588.756,717.3,1.0068,1.55,3.6332,0.0,1.78304,7.21,99.84,83.0,857.3,1246.0,1551.2799999999995,2061.0,163.51199999999997,221.0,8.5054,13.2,140.0,0.7606193034421956,0.5928571428571429
10.1039/C7RA08446C ,2017.0,Ca0.96Er0.02La0.02MnO3,"Ca, Er, La",Mn,875.0,70.42348598,1.81967213114754,-160.728929384966,0.090362473347548,21.7,25.0,588.756,717.3,1.0068,1.55,3.6332,0.0,1.78304,7.21,99.84,83.0,857.3,1246.0,1551.2799999999995,2061.0,163.51199999999997,221.0,8.5054,13.2,140.0,0.7606193034421956,0.5928571428571429
10.1039/C7RA08446C ,2017.0,Ca0.96Er0.02La0.02MnO3,"Ca, Er, La",Mn,925.0,71.14576721,1.80327868852459,-160.455580865604,0.0954797441364605,21.7,25.0,588.756,717.3,1.0068,1.55,3.6332,0.0,1.78304,7.21,99.84,83.0,857.3,1246.0,1551.2799999999995,2061.0,163.51199999999997,221.0,8.5054,13.2,140.0,0.7606193034421956,0.5928571428571429
10.1039/C7RA08446C ,2017.0,Ca0.96Er0.02La0.02MnO3,"Ca, Er, La",Mn,970.0,70.08076607,1.80327868852459,-159.908883826879,0.099317697228145,21.7,25.0,588.756,717.3,1.0068,1.55,3.6332,0.0,1.78304,7.21,99.84,83.0,857.3,1246.0,1551.2799999999995,2061.0,163.51199999999997,221.0,8.5054,13.2,140.0,0.7606193034421956,0.5928571428571429
10.1039/C7RA08446C ,2017.0,Ca0.96Er0.02Sm0.02MnO3,"Ca, Er, Sm",Mn,395.0,96.71948878,1.92622950819672,-124.726387918134,0.0295948827292111,21.8,25.0,588.8839999999999,717.3,1.0082,1.55,2.9858,0.0,1.8106,7.21,99.7,83.0,860.34,1246.0,1517.88,2061.0,161.51199999999997,221.0,8.53,13.2,140.0,0.760175312854796,0.5928571428571429
10.1039/C7RA08446C ,2017.0,Ca0.96Er0.02Sm0.02MnO3,"Ca, Er, Sm",Mn,405.0,96.14729255,1.91803278688525,-125.255297908119,0.031727078891258,21.8,25.0,588.8839999999999,717.3,1.0082,1.55,2.9858,0.0,1.8106,7.21,99.7,83.0,860.34,1246.0,1517.88,2061.0,161.51199999999997,221.0,8.53,13.2,140.0,0.760175312854796,0.5928571428571429
10.1039/C7RA08446C ,2017.0,Ca0.96Er0.02Sm0.02MnO3,"Ca, Er, Sm",Mn,426.0,94.69078725,1.91803278688525,-126.558024995383,0.0334328358208955,21.8,25.0,588.8839999999999,717.3,1.0082,1.55,2.9858,0.0,1.8106,7.21,99.7,83.0,860.34,1246.0,1517.88,2061.0,161.51199999999997,221.0,8.53,13.2,140.0,0.760175312854796,0.5928571428571429
10.1039/C7RA08446C ,2017.0,Ca0.96Er0.02Sm0.02MnO3,"Ca, Er, Sm",Mn,450.0,93.27775173,1.90983606557377,-127.766922221699,0.0364179104477612,21.8,25.0,588.8839999999999,717.3,1.0082,1.55,2.9858,0.0,1.8106,7.21,99.7,83.0,860.34,1246.0,1517.88,2061.0,161.51199999999997,221.0,8.53,13.2,140.0,0.760175312854796,0.5928571428571429
10.1039/C7RA08446C ,2017.0,Ca0.96Er0.02Sm0.02MnO3,"Ca, Er, Sm",Mn,472.0,92.18928068,1.89344262295082,-128.816476237728,0.0376972281449893,21.8,25.0,588.8839999999999,717.3,1.0082,1.55,2.9858,0.0,1.8106,7.21,99.7,83.0,860.34,1246.0,1517.88,2061.0,161.51199999999997,221.0,8.53,13.2,140.0,0.760175312854796,0.5928571428571429
10.1039/C7RA08446C ,2017.0,Ca0.96Er0.02Sm0.02MnO3,"Ca, Er, Sm",Mn,502.0,90.76241176,1.88524590163934,-131.146472749045,0.0415351812366738,21.8,25.0,588.8839999999999,717.3,1.0082,1.55,2.9858,0.0,1.8106,7.21,99.7,83.0,860.34,1246.0,1517.88,2061.0,161.51199999999997,221.0,8.53,13.2,140.0,0.760175312854796,0.5928571428571429
10.1039/C7RA08446C ,2017.0,Ca0.96Er0.02Sm0.02MnO3,"Ca, Er, Sm",Mn,550.0,88.75148665,1.83606557377049,-138.51881896636,0.0489978678038379,21.8,25.0,588.8839999999999,717.3,1.0082,1.55,2.9858,0.0,1.8106,7.21,99.7,83.0,860.34,1246.0,1517.88,2061.0,161.51199999999997,221.0,8.53,13.2,140.0,0.760175312854796,0.5928571428571429
10.1039/C7RA08446C ,2017.0,Ca0.96Er0.02Sm0.02MnO3,"Ca, Er, Sm",Mn,600.0,86.20924305,1.81147540983607,-144.977999572667,0.0566737739872068,21.8,25.0,588.8839999999999,717.3,1.0082,1.55,2.9858,0.0,1.8106,7.21,99.7,83.0,860.34,1246.0,1517.88,2061.0,161.51199999999997,221.0,8.53,13.2,140.0,0.760175312854796,0.5928571428571429
10.1039/C7RA08446C ,2017.0,Ca0.96Er0.02Sm0.02MnO3,"Ca, Er, Sm",Mn,650.0,83.08632247,1.85245901639344,-149.652737287737,0.0652025586353944,21.8,25.0,588.8839999999999,717.3,1.0082,1.55,2.9858,0.0,1.8106,7.21,99.7,83.0,860.34,1246.0,1517.88,2061.0,161.51199999999997,221.0,8.53,13.2,140.0,0.760175312854796,0.5928571428571429
10.1039/C7RA08446C ,2017.0,Ca0.96Er0.02Sm0.02MnO3,"Ca, Er, Sm",Mn,700.0,80.99234189,1.87704918032787,-153.648884044167,0.0722388059701492,21.8,25.0,588.8839999999999,717.3,1.0082,1.55,2.9858,0.0,1.8106,7.21,99.7,83.0,860.34,1246.0,1517.88,2061.0,161.51199999999997,221.0,8.53,13.2,140.0,0.760175312854796,0.5928571428571429
10.1039/C7RA08446C ,2017.0,Ca0.96Er0.02Sm0.02MnO3,"Ca, Er, Sm",Mn,750.0,80.11398921,1.81967213114754,-157.44874715262,0.0816204690831556,21.8,25.0,588.8839999999999,717.3,1.0082,1.55,2.9858,0.0,1.8106,7.21,99.7,83.0,860.34,1246.0,1517.88,2061.0,161.51199999999997,221.0,8.53,13.2,140.0,0.760175312854796,0.5928571428571429
10.1039/C7RA08446C ,2017.0,Ca0.96Er0.02Sm0.02MnO3,"Ca, Er, Sm",Mn,800.0,79.19930856,1.79508196721311,-159.362186788155,0.0892963752665245,21.8,25.0,588.8839999999999,717.3,1.0082,1.55,2.9858,0.0,1.8106,7.21,99.7,83.0,860.34,1246.0,1517.88,2061.0,161.51199999999997,221.0,8.53,13.2,140.0,0.760175312854796,0.5928571428571429
10.1039/C7RA08446C ,2017.0,Ca0.96Er0.02Sm0.02MnO3,"Ca, Er, Sm",Mn,850.0,77.95115598,1.77868852459016,-159.635535307517,0.0954797441364605,21.8,25.0,588.8839999999999,717.3,1.0082,1.55,2.9858,0.0,1.8106,7.21,99.7,83.0,860.34,1246.0,1517.88,2061.0,161.51199999999997,221.0,8.53,13.2,140.0,0.760175312854796,0.5928571428571429
10.1039/C7RA08446C ,2017.0,Ca0.96Er0.02Sm0.02MnO3,"Ca, Er, Sm",Mn,905.0,77.04316607,1.74590163934426,-159.362186788155,0.102515991471215,21.8,25.0,588.8839999999999,717.3,1.0082,1.55,2.9858,0.0,1.8106,7.21,99.7,83.0,860.34,1246.0,1517.88,2061.0,161.51199999999997,221.0,8.53,13.2,140.0,0.760175312854796,0.5928571428571429
10.1039/C7RA08446C ,2017.0,Ca0.96Er0.02Sm0.02MnO3,"Ca, Er, Sm",Mn,950.0,76.5352202,1.74590163934426,-159.088838268793,0.108699360341151,21.8,25.0,588.8839999999999,717.3,1.0082,1.55,2.9858,0.0,1.8106,7.21,99.7,83.0,860.34,1246.0,1517.88,2061.0,161.51199999999997,221.0,8.53,13.2,140.0,0.760175312854796,0.5928571428571429
10.1039/C7RA08446C ,2017.0,Ca0.96Er0.02Yb0.02MnO3,"Ca, Er, Yb",Mn,375.0,107.0593002,1.9016393442623,-125.740318906606,0.0330063965884861,21.96,25.0,590.0619999999999,717.3,1.0068,1.55,2.6732,0.0,1.7978,7.21,99.5,83.0,855.38,1246.0,1505.9199999999998,2061.0,159.51199999999997,221.0,8.5338,13.2,140.0,0.7595410405870824,0.5928571428571429
10.1039/C7RA08446C ,2017.0,Ca0.96Er0.02Yb0.02MnO3,"Ca, Er, Yb",Mn,390.0,108.302725,1.91803278688525,-126.560364464693,0.0347121535181237,21.96,25.0,590.0619999999999,717.3,1.0068,1.55,2.6732,0.0,1.7978,7.21,99.5,83.0,855.38,1246.0,1505.9199999999998,2061.0,159.51199999999997,221.0,8.5338,13.2,140.0,0.7595410405870824,0.5928571428571429
10.1039/C7RA08446C ,2017.0,Ca0.96Er0.02Yb0.02MnO3,"Ca, Er, Yb",Mn,405.0,107.0190154,1.9016393442623,-127.107061503417,0.0357782515991471,21.96,25.0,590.0619999999999,717.3,1.0068,1.55,2.6732,0.0,1.7978,7.21,99.5,83.0,855.38,1246.0,1505.9199999999998,2061.0,159.51199999999997,221.0,8.5338,13.2,140.0,0.7595410405870824,0.5928571428571429
10.1039/C7RA08446C ,2017.0,Ca0.96Er0.02Yb0.02MnO3,"Ca, Er, Yb",Mn,420.0,105.7064162,1.90983606557377,,0.0374840085287846,21.96,25.0,590.0619999999999,717.3,1.0068,1.55,2.6732,0.0,1.7978,7.21,99.5,83.0,855.38,1246.0,1505.9199999999998,2061.0,159.51199999999997,221.0,8.5338,13.2,140.0,0.7595410405870824,0.5928571428571429
10.1039/C7RA08446C ,2017.0,Ca0.96Er0.02Yb0.02MnO3,"Ca, Er, Yb",Mn,442.0,103.702182,1.91803278688525,-129.293849658314,0.0402558635394456,21.96,25.0,590.0619999999999,717.3,1.0068,1.55,2.6732,0.0,1.7978,7.21,99.5,83.0,855.38,1246.0,1505.9199999999998,2061.0,159.51199999999997,221.0,8.5338,13.2,140.0,0.7595410405870824,0.5928571428571429
10.1039/C7RA08446C ,2017.0,Ca0.96Er0.02Yb0.02MnO3,"Ca, Er, Yb",Mn,480.0,98.60358152,1.90983606557377,-131.480637813212,0.0443070362473347,21.96,25.0,590.0619999999999,717.3,1.0068,1.55,2.6732,0.0,1.7978,7.21,99.5,83.0,855.38,1246.0,1505.9199999999998,2061.0,159.51199999999997,221.0,8.5338,13.2,140.0,0.7595410405870824,0.5928571428571429
10.1039/C7RA08446C ,2017.0,Ca0.96Er0.02Yb0.02MnO3,"Ca, Er, Yb",Mn,535.0,97.24863215,1.86885245901639,-139.134396355353,0.0532622601279318,21.96,25.0,590.0619999999999,717.3,1.0068,1.55,2.6732,0.0,1.7978,7.21,99.5,83.0,855.38,1246.0,1505.9199999999998,2061.0,159.51199999999997,221.0,8.5338,13.2,140.0,0.7595410405870824,0.5928571428571429
10.1039/C7RA08446C ,2017.0,Ca0.96Er0.02Yb0.02MnO3,"Ca, Er, Yb",Mn,581.0,94.3991616,1.84426229508197,-146.24145785877,0.0626439232409382,21.96,25.0,590.0619999999999,717.3,1.0068,1.55,2.6732,0.0,1.7978,7.21,99.5,83.0,855.38,1246.0,1505.9199999999998,2061.0,159.51199999999997,221.0,8.5338,13.2,140.0,0.7595410405870824,0.5928571428571429
10.1039/C7RA08446C ,2017.0,Ca0.96Er0.02Yb0.02MnO3,"Ca, Er, Yb",Mn,615.0,92.74544179,1.83606557377049,-149.521640091116,0.0684008528784648,21.96,25.0,590.0619999999999,717.3,1.0068,1.55,2.6732,0.0,1.7978,7.21,99.5,83.0,855.38,1246.0,1505.9199999999998,2061.0,159.51199999999997,221.0,8.5338,13.2,140.0,0.7595410405870824,0.5928571428571429
10.1039/C7RA08446C ,2017.0,Ca0.96Er0.02Yb0.02MnO3,"Ca, Er, Yb",Mn,650.0,91.00928074,1.83606557377049,-153.075170842825,0.0752238805970149,21.96,25.0,590.0619999999999,717.3,1.0068,1.55,2.6732,0.0,1.7978,7.21,99.5,83.0,855.38,1246.0,1505.9199999999998,2061.0,159.51199999999997,221.0,8.5338,13.2,140.0,0.7595410405870824,0.5928571428571429
10.1039/C7RA08446C ,2017.0,Ca0.96Er0.02Yb0.02MnO3,"Ca, Er, Yb",Mn,700.0,88.70996303,1.80327868852459,-156.902050113895,0.0873773987206823,21.96,25.0,590.0619999999999,717.3,1.0068,1.55,2.6732,0.0,1.7978,7.21,99.5,83.0,855.38,1246.0,1505.9199999999998,2061.0,159.51199999999997,221.0,8.5338,13.2,140.0,0.7595410405870824,0.5928571428571429
10.1039/C7RA08446C ,2017.0,Ca0.96Er0.02Yb0.02MnO3,"Ca, Er, Yb",Mn,750.0,86.48449936,1.76229508196721,-158.815489749431,0.093773987206823,21.96,25.0,590.0619999999999,717.3,1.0068,1.55,2.6732,0.0,1.7978,7.21,99.5,83.0,855.38,1246.0,1505.9199999999998,2061.0,159.51199999999997,221.0,8.5338,13.2,140.0,0.7595410405870824,0.5928571428571429
10.1039/C7RA08446C ,2017.0,Ca0.96Er0.02Yb0.02MnO3,"Ca, Er, Yb",Mn,820.0,83.73456281,1.71311475409836,-160.455580865604,0.101876332622601,21.96,25.0,590.0619999999999,717.3,1.0068,1.55,2.6732,0.0,1.7978,7.21,99.5,83.0,855.38,1246.0,1505.9199999999998,2061.0,159.51199999999997,221.0,8.5338,13.2,140.0,0.7595410405870824,0.5928571428571429
10.1039/C7RA08446C ,2017.0,Ca0.96Er0.02Yb0.02MnO3,"Ca, Er, Yb",Mn,850.0,82.74789127,1.69672131147541,-161.002277904328,0.105714285714286,21.96,25.0,590.0619999999999,717.3,1.0068,1.55,2.6732,0.0,1.7978,7.21,99.5,83.0,855.38,1246.0,1505.9199999999998,2061.0,159.51199999999997,221.0,8.5338,13.2,140.0,0.7595410405870824,0.5928571428571429
10.1039/C7RA08446C ,2017.0,Ca0.96Er0.02Yb0.02MnO3,"Ca, Er, Yb",Mn,910.0,81.61990832,1.68852459016393,-161.27562642369,0.114243070362473,21.96,25.0,590.0619999999999,717.3,1.0068,1.55,2.6732,0.0,1.7978,7.21,99.5,83.0,855.38,1246.0,1505.9199999999998,2061.0,159.51199999999997,221.0,8.5338,13.2,140.0,0.7595410405870824,0.5928571428571429
10.1039/C7RA08446C ,2017.0,Ca0.96Er0.02Yb0.02MnO3,"Ca, Er, Yb",Mn,970.0,80.10693766,1.68032786885246,-161.002277904328,0.12,21.96,25.0,590.0619999999999,717.3,1.0068,1.55,2.6732,0.0,1.7978,7.21,99.5,83.0,855.38,1246.0,1505.9199999999998,2061.0,159.51199999999997,221.0,8.5338,13.2,140.0,0.7595410405870824,0.5928571428571429
EuTiO3 and EuTi(0.98)Nb(0.02)O3,2014.0,EuTiO3,Eu,Ti,200.0,4.831346e-05,2.29744933049171,-748.382257236293,,63.0,22.0,547.1,658.8,1.2,1.54,11.2,7.6,5.243,4.51,95.0,74.5,822.0,1668.0,1529.0,3287.0,200.0,425.0,9.21,14.15,140.0,0.7748027550007748,0.5321428571428571
EuTiO3 and EuTi(0.98)Nb(0.02)O3,2014.0,EuTiO3,Eu,Ti,245.0,0.00033245372,2.33343663941084,-1068.42455630154,,63.0,22.0,547.1,658.8,1.2,1.54,11.2,7.6,5.243,4.51,95.0,74.5,822.0,1668.0,1529.0,3287.0,200.0,425.0,9.21,14.15,140.0,0.7748027550007748,0.5321428571428571
EuTiO3 and EuTi(0.98)Nb(0.02)O3,2014.0,EuTiO3,Eu,Ti,286.0,0.00117250059,2.34361158046977,-1058.1400006283,,63.0,22.0,547.1,658.8,1.2,1.54,11.2,7.6,5.243,4.51,95.0,74.5,822.0,1668.0,1529.0,3287.0,200.0,425.0,9.21,14.15,140.0,0.7748027550007748,0.5321428571428571
EuTiO3 and EuTi(0.98)Nb(0.02)O3,2014.0,EuTiO3,Eu,Ti,342.0,0.00474217669,1.0985752252214,-1009.79743618986,,63.0,22.0,547.1,658.8,1.2,1.54,11.2,7.6,5.243,4.51,95.0,74.5,822.0,1668.0,1529.0,3287.0,200.0,425.0,9.21,14.15,140.0,0.7748027550007748,0.5321428571428571
EuTiO3 and EuTi(0.98)Nb(0.02)O3,2014.0,EuTiO3,Eu,Ti,401.0,0.00979008147,,-967.525603166625,,63.0,22.0,547.1,658.8,1.2,1.54,11.2,7.6,5.243,4.51,95.0,74.5,822.0,1668.0,1529.0,3287.0,200.0,425.0,9.21,14.15,140.0,0.7748027550007748,0.5321428571428571
EuTiO3 and EuTi(0.98)Nb(0.02)O3,2014.0,EuTiO3,Eu,Ti,495.0,0.03397757964,0.705438994223351,-873.434771331542,,63.0,22.0,547.1,658.8,1.2,1.54,11.2,7.6,5.243,4.51,95.0,74.5,822.0,1668.0,1529.0,3287.0,200.0,425.0,9.21,14.15,140.0,0.7748027550007748,0.5321428571428571
EuTiO3 and EuTi(0.98)Nb(0.02)O3,2014.0,EuTiO3,Eu,Ti,586.0,0.1145742492,0.64312986281519,-759.782445076234,,63.0,22.0,547.1,658.8,1.2,1.54,11.2,7.6,5.243,4.51,95.0,74.5,822.0,1668.0,1529.0,3287.0,200.0,425.0,9.21,14.15,140.0,0.7748027550007748,0.5321428571428571
EuTiO3 and EuTi(0.98)Nb(0.02)O3,2014.0,EuTiO3,Eu,Ti,667.0,0.3431769125,0.580834882924497,-667.542191200774,,63.0,22.0,547.1,658.8,1.2,1.54,11.2,7.6,5.243,4.51,95.0,74.5,822.0,1668.0,1529.0,3287.0,200.0,425.0,9.21,14.15,140.0,0.7748027550007748,0.5321428571428571
EuTiO3 and EuTi(0.98)Nb(0.02)O3,2014.0,EuTiO3,Eu,Ti,740.0,0.9348937986,0.528912965337274,-586.445505570914,,63.0,22.0,547.1,658.8,1.2,1.54,11.2,7.6,5.243,4.51,95.0,74.5,822.0,1668.0,1529.0,3287.0,200.0,425.0,9.21,14.15,140.0,0.7748027550007748,0.5321428571428571
EuTiO3 and EuTi(0.98)Nb(0.02)O3,2014.0,EuTiO3,Eu,Ti,795.0,1.627890172,0.487392413088456,-535.372394887977,,63.0,22.0,547.1,658.8,1.2,1.54,11.2,7.6,5.243,4.51,95.0,74.5,822.0,1668.0,1529.0,3287.0,200.0,425.0,9.21,14.15,140.0,0.7748027550007748,0.5321428571428571
EuTiO3 and EuTi(0.98)Nb(0.02)O3,2014.0,EuTiO3,Eu,Ti,815.0,2.033619891,0.471825743874516,-527.31594659843,,63.0,22.0,547.1,658.8,1.2,1.54,11.2,7.6,5.243,4.51,95.0,74.5,822.0,1668.0,1529.0,3287.0,200.0,425.0,9.21,14.15,140.0,0.7748027550007748,0.5321428571428571
EuTiO3 and EuTi(0.98)Nb(0.02)O3,2014.0,EuTiO3,Eu,Ti,875.0,3.336672305,0.440614572100567,-478.889168132697,,63.0,22.0,547.1,658.8,1.2,1.54,11.2,7.6,5.243,4.51,95.0,74.5,822.0,1668.0,1529.0,3287.0,200.0,425.0,9.21,14.15,140.0,0.7748027550007748,0.5321428571428571
EuTiO3 and EuTi(0.98)Nb(0.02)O3,2014.0,EuTiO3,Eu,Ti,912.0,4.321071526,0.430149524933559,-458.560858860871,,63.0,22.0,547.1,658.8,1.2,1.54,11.2,7.6,5.243,4.51,95.0,74.5,822.0,1668.0,1529.0,3287.0,200.0,425.0,9.21,14.15,140.0,0.7748027550007748,0.5321428571428571
EuTiO3 and EuTi(0.98)Nb(0.02)O3,2014.0,EuTiO3,Eu,Ti,929.0,4.848319819,0.424920539229422,-449.440005102546,,63.0,22.0,547.1,658.8,1.2,1.54,11.2,7.6,5.243,4.51,95.0,74.5,822.0,1668.0,1529.0,3287.0,200.0,425.0,9.21,14.15,140.0,0.7748027550007748,0.5321428571428571
EuTiO3 and EuTi(0.98)Nb(0.02)O3,2014.0,EuTiO3,Eu,Ti,1005.0,6.9959218,0.409155748770941,-410.818603222474,,63.0,22.0,547.1,658.8,1.2,1.54,11.2,7.6,5.243,4.51,95.0,74.5,822.0,1668.0,1529.0,3287.0,200.0,425.0,9.21,14.15,140.0,0.7748027550007748,0.5321428571428571
EuTiO3 and EuTi(0.98)Nb(0.02)O3,2014.0,EuTiO3,Eu,Ti,1025.0,7.746061685,0.403912611549337,-398.568764422308,,63.0,22.0,547.1,658.8,1.2,1.54,11.2,7.6,5.243,4.51,95.0,74.5,822.0,1668.0,1529.0,3287.0,200.0,425.0,9.21,14.15,140.0,0.7748027550007748,0.5321428571428571
EuTiO3 and EuTi(0.98)Nb(0.02)O3,2014.0,EuTiO3,Eu,Ti,1100.0,10.13385386,0.377824289098521,-365.895317978913,,63.0,22.0,547.1,658.8,1.2,1.54,11.2,7.6,5.243,4.51,95.0,74.5,822.0,1668.0,1529.0,3287.0,200.0,425.0,9.21,14.15,140.0,0.7748027550007748,0.5321428571428571
EuTiO3 and EuTi(0.98)Nb(0.02)O3,2014.0,EuTi0.98Nb0.02O3,Eu,"Ti, Nb",250.0,0.09797722016,2.15717711435025,-243.064630979308,,63.0,22.38,547.1,658.6659999999999,1.2,1.5412,11.2,9.17,5.243,4.5912,95.0,74.57000000000001,822.0,1683.9999999999998,1529.0,3316.14,200.0,430.298,9.21,14.467,140.0,0.7745499881048898,0.5326428571428572
EuTiO3 and EuTi(0.98)Nb(0.02)O3,2014.0,EuTi0.98Nb0.02O3,Eu,"Ti, Nb",302.0,0.1064331362,2.14668085952651,-272.310547620377,,63.0,22.38,547.1,658.6659999999999,1.2,1.5412,11.2,9.17,5.243,4.5912,95.0,74.57000000000001,822.0,1683.9999999999998,1529.0,3316.14,200.0,430.298,9.21,14.467,140.0,0.7745499881048898,0.5326428571428572
EuTiO3 and EuTi(0.98)Nb(0.02)O3,2014.0,EuTi0.98Nb0.02O3,Eu,"Ti, Nb",330.0,0.1132438772,1.84228436693751,-279.483814648115,,63.0,22.38,547.1,658.6659999999999,1.2,1.5412,11.2,9.17,5.243,4.5912,95.0,74.57000000000001,822.0,1683.9999999999998,1529.0,3316.14,200.0,430.298,9.21,14.467,140.0,0.7745499881048898,0.5326428571428572
EuTiO3 and EuTi(0.98)Nb(0.02)O3,2014.0,EuTi0.98Nb0.02O3,Eu,"Ti, Nb",346.0,0.117604777,1.61057584224556,-294.293181564324,,63.0,22.38,547.1,658.6659999999999,1.2,1.5412,11.2,9.17,5.243,4.5912,95.0,74.57000000000001,822.0,1683.9999999999998,1529.0,3316.14,200.0,430.298,9.21,14.467,140.0,0.7745499881048898,0.5326428571428572
EuTiO3 and EuTi(0.98)Nb(0.02)O3,2014.0,EuTi0.98Nb0.02O3,Eu,"Ti, Nb",365.0,0.123146431,1.33382578068964,-305.910433183303,,63.0,22.38,547.1,658.6659999999999,1.2,1.5412,11.2,9.17,5.243,4.5912,95.0,74.57000000000001,822.0,1683.9999999999998,1529.0,3316.14,200.0,430.298,9.21,14.467,140.0,0.7745499881048898,0.5326428571428572
EuTiO3 and EuTi(0.98)Nb(0.02)O3,2014.0,EuTi0.98Nb0.02O3,Eu,"Ti, Nb",393.0,0.1353310585,1.13276407489482,-322.096737036106,,63.0,22.38,547.1,658.6659999999999,1.2,1.5412,11.2,9.17,5.243,4.5912,95.0,74.57000000000001,822.0,1683.9999999999998,1529.0,3316.14,200.0,430.298,9.21,14.467,140.0,0.7745499881048898,0.5326428571428572
EuTiO3 and EuTi(0.98)Nb(0.02)O3,2014.0,EuTi0.98Nb0.02O3,Eu,"Ti, Nb",440.0,0.1574974865,1.02236587500401,-343.715179143365,,63.0,22.38,547.1,658.6659999999999,1.2,1.5412,11.2,9.17,5.243,4.5912,95.0,74.57000000000001,822.0,1683.9999999999998,1529.0,3316.14,200.0,430.298,9.21,14.467,140.0,0.7745499881048898,0.5326428571428572
EuTiO3 and EuTi(0.98)Nb(0.02)O3,2014.0,EuTi0.98Nb0.02O3,Eu,"Ti, Nb",460.0,0.1663623627,0.982470836767975,-353.560929729565,,63.0,22.38,547.1,658.6659999999999,1.2,1.5412,11.2,9.17,5.243,4.5912,95.0,74.57000000000001,822.0,1683.9999999999998,1529.0,3316.14,200.0,430.298,9.21,14.467,140.0,0.7745499881048898,0.5326428571428572
EuTiO3 and EuTi(0.98)Nb(0.02)O3,2014.0,EuTi0.98Nb0.02O3,Eu,"Ti, Nb",555.0,0.2397066215,0.872544721713717,-399.51388307131,,63.0,22.38,547.1,658.6659999999999,1.2,1.5412,11.2,9.17,5.243,4.5912,95.0,74.57000000000001,822.0,1683.9999999999998,1529.0,3316.14,200.0,430.298,9.21,14.467,140.0,0.7745499881048898,0.5326428571428572
EuTiO3 and EuTi(0.98)Nb(0.02)O3,2014.0,EuTi0.98Nb0.02O3,Eu,"Ti, Nb",586.0,0.2710463799,0.851243916182735,-411.664904387636,,63.0,22.38,547.1,658.6659999999999,1.2,1.5412,11.2,9.17,5.243,4.5912,95.0,74.57000000000001,822.0,1683.9999999999998,1529.0,3316.14,200.0,430.298,9.21,14.467,140.0,0.7745499881048898,0.5326428571428572
EuTiO3 and EuTi(0.98)Nb(0.02)O3,2014.0,EuTi0.98Nb0.02O3,Eu,"Ti, Nb",662.0,0.3843123998,0.74005421787,-423.343719299047,,63.0,22.38,547.1,658.6659999999999,1.2,1.5412,11.2,9.17,5.243,4.5912,95.0,74.57000000000001,822.0,1683.9999999999998,1529.0,3316.14,200.0,430.298,9.21,14.467,140.0,0.7745499881048898,0.5326428571428572
EuTiO3 and EuTi(0.98)Nb(0.02)O3,2014.0,EuTi0.98Nb0.02O3,Eu,"Ti, Nb",744.0,0.5896504377,0.652927760113905,-422.022388372288,,63.0,22.38,547.1,658.6659999999999,1.2,1.5412,11.2,9.17,5.243,4.5912,95.0,74.57000000000001,822.0,1683.9999999999998,1529.0,3316.14,200.0,430.298,9.21,14.467,140.0,0.7745499881048898,0.5326428571428572
EuTiO3 and EuTi(0.98)Nb(0.02)O3,2014.0,EuTi0.98Nb0.02O3,Eu,"Ti, Nb",845.0,1.391473686,0.573473844687697,-402.596282727911,,63.0,22.38,547.1,658.6659999999999,1.2,1.5412,11.2,9.17,5.243,4.5912,95.0,74.57000000000001,822.0,1683.9999999999998,1529.0,3316.14,200.0,430.298,9.21,14.467,140.0,0.7745499881048898,0.5326428571428572
EuTiO3 and EuTi(0.98)Nb(0.02)O3,2014.0,EuTi0.98Nb0.02O3,Eu,"Ti, Nb",900.0,3.816655843,0.533517453657882,-392.69811429596,,63.0,22.38,547.1,658.6659999999999,1.2,1.5412,11.2,9.17,5.243,4.5912,95.0,74.57000000000001,822.0,1683.9999999999998,1529.0,3316.14,200.0,430.298,9.21,14.467,140.0,0.7745499881048898,0.5326428571428572
EuTiO3 and EuTi(0.98)Nb(0.02)O3,2014.0,EuTi0.98Nb0.02O3,Eu,"Ti, Nb",1002.0,,0.47423447312466,-370.233089782453,,63.0,22.38,547.1,658.6659999999999,1.2,1.5412,11.2,9.17,5.243,4.5912,95.0,74.57000000000001,822.0,1683.9999999999998,1529.0,3316.14,200.0,430.298,9.21,14.467,140.0,0.7745499881048898,0.5326428571428572
EuTiO3 and EuTi(0.98)Nb(0.02)O3,2014.0,EuTi0.98Nb0.02O3,Eu,"Ti, Nb",1050.0,,0.447023172634351,-360.027223202644,,63.0,22.38,547.1,658.6659999999999,1.2,1.5412,11.2,9.17,5.243,4.5912,95.0,74.57000000000001,822.0,1683.9999999999998,1529.0,3316.14,200.0,430.298,9.21,14.467,140.0,0.7745499881048898,0.5326428571428572
https://doi.org/10.1002/pssa.201330475,2014.0,Ca0.9Yb0.1Mn0.98Nb0.02O3,"Ca, Yb","Mn, Nb",372.0,166.9126918,2.07398312287518,-82.4220062138383,0.0220116787741402,25.0,25.32,591.16,715.996,1.01,1.551,2.133,1.722,2.076,7.2372,98.6,82.9,840.2,1270.4399999999998,1455.2,2114.66,159.23,230.378,8.451999999999998,13.536,140.0,0.7570262890545929,0.5921428571428572
https://doi.org/10.1002/pssa.201330475,2014.0,Ca0.9Yb0.1Mn0.98Nb0.02O3,"Ca, Yb","Mn, Nb",383.0,165.0958417,2.04020560142464,-84.6526452352638,0.0225551731459632,25.0,25.32,591.16,715.996,1.01,1.551,2.133,1.722,2.076,7.2372,98.6,82.9,840.2,1270.4399999999998,1455.2,2114.66,159.23,230.378,8.451999999999998,13.536,140.0,0.7570262890545929,0.5921428571428572
https://doi.org/10.1002/pssa.201330475,2014.0,Ca0.9Yb0.1Mn0.98Nb0.02O3,"Ca, Yb","Mn, Nb",390.0,164.8240061,2.03309454427716,-85.3641430583214,0.0234633348237505,25.0,25.32,591.16,715.996,1.01,1.551,2.133,1.722,2.076,7.2372,98.6,82.9,840.2,1270.4399999999998,1455.2,2114.66,159.23,230.378,8.451999999999998,13.536,140.0,0.7570262890545929,0.5921428571428572
https://doi.org/10.1002/pssa.201330475,2014.0,Ca0.9Yb0.1Mn0.98Nb0.02O3,"Ca, Yb","Mn, Nb",404.0,164.2830117,2.02141209324915,-86.7553439917501,0.025181225171668,25.0,25.32,591.16,715.996,1.01,1.551,2.133,1.722,2.076,7.2372,98.6,82.9,840.2,1270.4399999999998,1455.2,2114.66,159.23,230.378,8.451999999999998,13.536,140.0,0.7570262890545929,0.5921428571428572
https://doi.org/10.1002/pssa.201330475,2014.0,Ca0.9Yb0.1Mn0.98Nb0.02O3,"Ca, Yb","Mn, Nb",410.0,163.7455571,2.01887242998219,-87.5310144510522,0.0260401703456268,25.0,25.32,591.16,715.996,1.01,1.551,2.133,1.722,2.076,7.2372,98.6,82.9,840.2,1270.4399999999998,1455.2,2114.66,159.23,230.378,8.451999999999998,13.536,140.0,0.7570262890545929,0.5921428571428572
https://doi.org/10.1002/pssa.201330475,2014.0,Ca0.9Yb0.1Mn0.98Nb0.02O3,"Ca, Yb","Mn, Nb",424.0,163.1229543,2.00769791160758,-88.9862713785511,0.0277088441897159,25.0,25.32,591.16,715.996,1.01,1.551,2.133,1.722,2.076,7.2372,98.6,82.9,840.2,1270.4399999999998,1455.2,2114.66,159.23,230.378,8.451999999999998,13.536,140.0,0.7570262890545929,0.5921428571428572
https://doi.org/10.1002/pssa.201330475,2014.0,Ca0.9Yb0.1Mn0.98Nb0.02O3,"Ca, Yb","Mn, Nb",452.0,161.3698974,1.97976161567104,-91.8647572365138,0.0310954083817226,25.0,25.32,591.16,715.996,1.01,1.551,2.133,1.722,2.076,7.2372,98.6,82.9,840.2,1270.4399999999998,1455.2,2114.66,159.23,230.378,8.451999999999998,13.536,140.0,0.7570262890545929,0.5921428571428572
https://doi.org/10.1002/pssa.201330475,2014.0,Ca0.9Yb0.1Mn0.98Nb0.02O3,"Ca, Yb","Mn, Nb",491.0,158.057588,1.96706329933625,-94.9092151883686,0.0360506509814685,25.0,25.32,591.16,715.996,1.01,1.551,2.133,1.722,2.076,7.2372,98.6,82.9,840.2,1270.4399999999998,1455.2,2114.66,159.23,230.378,8.451999999999998,13.536,140.0,0.7570262890545929,0.5921428571428572
https://doi.org/10.1002/pssa.201330475,2014.0,Ca0.9Yb0.1Mn0.98Nb0.02O3,"Ca, Yb","Mn, Nb",505.0,156.2484069,1.97112676056338,-96.0762201425517,0.0373255927949299,25.0,25.32,591.16,715.996,1.01,1.551,2.133,1.722,2.076,7.2372,98.6,82.9,840.2,1270.4399999999998,1455.2,2114.66,159.23,230.378,8.451999999999998,13.536,140.0,0.7570262890545929,0.5921428571428572
https://doi.org/10.1002/pssa.201330475,2014.0,Ca0.9Yb0.1Mn0.98Nb0.02O3,"Ca, Yb","Mn, Nb",550.0,151.4420038,1.98941233608548,-99.8724855088766,0.0418617138977873,25.0,25.32,591.16,715.996,1.01,1.551,2.133,1.722,2.076,7.2372,98.6,82.9,840.2,1270.4399999999998,1455.2,2114.66,159.23,230.378,8.451999999999998,13.536,140.0,0.7570262890545929,0.5921428571428572
https://doi.org/10.1002/pssa.201330475,2014.0,Ca0.9Yb0.1Mn0.98Nb0.02O3,"Ca, Yb","Mn, Nb",585.0,14815.46775,1.98687267281852,-102.437689926948,0.0453689757063257,25.0,25.32,591.16,715.996,1.01,1.551,2.133,1.722,2.076,7.2372,98.6,82.9,840.2,1270.4399999999998,1455.2,2114.66,159.23,230.378,8.451999999999998,13.536,140.0,0.7570262890545929,0.5921428571428572
https://doi.org/10.1002/pssa.201330475,2014.0,Ca0.9Yb0.1Mn0.98Nb0.02O3,"Ca, Yb","Mn, Nb",592.0,146.7071559,1.98636474016513,-103.053220401075,0.0461048796207133,25.0,25.32,591.16,715.996,1.01,1.551,2.133,1.722,2.076,7.2372,98.6,82.9,840.2,1270.4399999999998,1455.2,2114.66,159.23,230.378,8.451999999999998,13.536,140.0,0.7570262890545929,0.5921428571428572
https://doi.org/10.1002/pssa.201330475,2014.0,Ca0.9Yb0.1Mn0.98Nb0.02O3,"Ca, Yb","Mn, Nb",600.0,146.0649589,1.98128541363121,-103.540638887061,0.0468900000389294,25.0,25.32,591.16,715.996,1.01,1.551,2.133,1.722,2.076,7.2372,98.6,82.9,840.2,1270.4399999999998,1455.2,2114.66,159.23,230.378,8.451999999999998,13.536,140.0,0.7570262890545929,0.5921428571428572
https://doi.org/10.1002/pssa.201330475,2014.0,Ca0.9Yb0.1Mn0.98Nb0.02O3,"Ca, Yb","Mn, Nb",616.0,143.4828405,1.97265055852356,-104.611559850139,0.0492453612935776,25.0,25.32,591.16,715.996,1.01,1.551,2.133,1.722,2.076,7.2372,98.6,82.9,840.2,1270.4399999999998,1455.2,2114.66,159.23,230.378,8.451999999999998,13.536,140.0,0.7570262890545929,0.5921428571428572
