Repository: aggarwal-shiv/Oxide-TE-Predictor

# 🧪 Oxide TE-Predictor

# **An Interpretable Machine Learning Framework aided Accelerated Design of Oxide Perovskites-based Thermoelectrics for Clean Energy Generation from Waste Heat**

*Shivam Aggarwal, Amandeep Saha, and Tanmoy Maiti* 

*Plasmonics and Perovskites Laboratory, Department of Materials Science and Engineering, Indian Institute of Technology Kanpur, UP 208016, India.*

---

## 🔬 Experimental Data & PAEP Featurization (`Data_Preprocessing.ipynb`)
The experimental dataset is curated manually from reported literature and focuses exclusively on oxide perovskites with strict ABO₃ stoichiometry.

File: data/final_data.csv (part 6 of 14)
Paper_Link,Year,Composition,A_site,B_site,T,σ,κ,S,zT,Z_A,Z_B,IE_A,IE_B,EN_A,EN_B,EA_A,EA_B,AD_A,AD_B,IR_A,IR_B,MP_A,MP_B,BP_A,BP_B,HE_A,HE_B,HF_A,HF_B,IR_X,Tf,Of
https://doi.org/10.1002/pssa.201330475,2014.0,Ca0.9Yb0.1Mn0.98Nb0.02O3,"Ca, Yb","Mn, Nb",651.0,139.8089514,1.95995224218877,-107.176764268211,0.0530971386289153,25.0,25.32,591.16,715.996,1.01,1.551,2.133,1.722,2.076,7.2372,98.6,82.9,840.2,1270.4399999999998,1455.2,2114.66,159.23,230.378,8.451999999999998,13.536,140.0,0.7570262890545929,0.5921428571428572
https://doi.org/10.1002/pssa.201330475,2014.0,Ca0.9Yb0.1Mn0.98Nb0.02O3,"Ca, Yb","Mn, Nb",680.0,137.0651115,1.94674599320058,-109.507984484574,0.0565555745407985,25.0,25.32,591.16,715.996,1.01,1.551,2.133,1.722,2.076,7.2372,98.6,82.9,840.2,1270.4399999999998,1455.2,2114.66,159.23,230.378,8.451999999999998,13.536,140.0,0.7570262890545929,0.5921428571428572
https://doi.org/10.1002/pssa.201330475,2014.0,Ca0.9Yb0.1Mn0.98Nb0.02O3,"Ca, Yb","Mn, Nb",703.0,134.9706442,1.93658734013275,-110.720304923485,0.0592800595741603,25.0,25.32,591.16,715.996,1.01,1.551,2.133,1.722,2.076,7.2372,98.6,82.9,840.2,1270.4399999999998,1455.2,2114.66,159.23,230.378,8.451999999999998,13.536,140.0,0.7570262890545929,0.5921428571428572
https://doi.org/10.1002/pssa.201330475,2014.0,Ca0.9Yb0.1Mn0.98Nb0.02O3,"Ca, Yb","Mn, Nb",730.0,132.1204207,1.92185729318439,-112.445782888184,0.0625435825065958,25.0,25.32,591.16,715.996,1.01,1.551,2.133,1.722,2.076,7.2372,98.6,82.9,840.2,1270.4399999999998,1455.2,2114.66,159.23,230.378,8.451999999999998,13.536,140.0,0.7570262890545929,0.5921428571428572
https://doi.org/10.1002/pssa.201330475,2014.0,Ca0.9Yb0.1Mn0.98Nb0.02O3,"Ca, Yb","Mn, Nb",750.0,129.9479625,1.91017484215639,-113.747898360967,0.0649727685169868,25.0,25.32,591.16,715.996,1.01,1.551,2.133,1.722,2.076,7.2372,98.6,82.9,840.2,1270.4399999999998,1455.2,2114.66,159.23,230.378,8.451999999999998,13.536,140.0,0.7570262890545929,0.5921428571428572
https://doi.org/10.1002/pssa.201330475,2014.0,Ca0.9Yb0.1Mn0.98Nb0.02O3,"Ca, Yb","Mn, Nb",770.0,126.4123527,1.9033177513356,-115.030670673174,0.068842435660859,25.0,25.32,591.16,715.996,1.01,1.551,2.133,1.722,2.076,7.2372,98.6,82.9,840.2,1270.4399999999998,1455.2,2114.66,159.23,230.378,8.451999999999998,13.536,140.0,0.7570262890545929,0.5921428571428572
https://doi.org/10.1002/pssa.201330475,2014.0,Ca0.9Yb0.1Mn0.98Nb0.02O3,"Ca, Yb","Mn, Nb",780.0,126.4994865,1.88122268091306,-115.446120937598,0.0684315950360432,25.0,25.32,591.16,715.996,1.01,1.551,2.133,1.722,2.076,7.2372,98.6,82.9,840.2,1270.4399999999998,1455.2,2114.66,159.23,230.378,8.451999999999998,13.536,140.0,0.7570262890545929,0.5921428571428572
https://doi.org/10.1002/pssa.201330475,2014.0,Ca0.9Yb0.1Mn0.98Nb0.02O3,"Ca, Yb","Mn, Nb",825.0,123.4826545,1.86598470131132,-117.499936902858,0.0747641185286398,25.0,25.32,591.16,715.996,1.01,1.551,2.133,1.722,2.076,7.2372,98.6,82.9,840.2,1270.4399999999998,1455.2,2114.66,159.23,230.378,8.451999999999998,13.536,140.0,0.7570262890545929,0.5921428571428572
https://doi.org/10.1002/pssa.201330475,2014.0,Ca0.9Yb0.1Mn0.98Nb0.02O3,"Ca, Yb","Mn, Nb",855.0,121.2393386,1.84820705844261,-119.328497389123,0.0790588443984337,25.0,25.32,591.16,715.996,1.01,1.551,2.133,1.722,2.076,7.2372,98.6,82.9,840.2,1270.4399999999998,1455.2,2114.66,159.23,230.378,8.451999999999998,13.536,140.0,0.7570262890545929,0.5921428571428572
https://doi.org/10.1002/pssa.201330475,2014.0,Ca0.9Yb0.1Mn0.98Nb0.02O3,"Ca, Yb","Mn, Nb",905.0,118.0927558,1.75677918083212,-121.427278912588,0.0891064327157334,25.0,25.32,591.16,715.996,1.01,1.551,2.133,1.722,2.076,7.2372,98.6,82.9,840.2,1270.4399999999998,1455.2,2114.66,159.23,230.378,8.451999999999998,13.536,140.0,0.7570262890545929,0.5921428571428572
https://doi.org/10.1002/pssa.201330475,2014.0,Ca0.9Yb0.1Mn0.98Nb0.02O3,"Ca, Yb","Mn, Nb",930.0,116.3540868,1.69024000323782,-122.377086417985,0.0954511040914178,25.0,25.32,591.16,715.996,1.01,1.551,2.133,1.722,2.076,7.2372,98.6,82.9,840.2,1270.4399999999998,1455.2,2114.66,159.23,230.378,8.451999999999998,13.536,140.0,0.7570262890545929,0.5921428571428572
https://doi.org/10.1002/pssa.201330475,2014.0,Ca0.9Yb0.1Mn0.98Nb0.02O3,"Ca, Yb","Mn, Nb",945.0,115.5482521,1.65671644811397,-122.903531431466,0.100336388946436,25.0,25.32,591.16,715.996,1.01,1.551,2.133,1.722,2.076,7.2372,98.6,82.9,840.2,1270.4399999999998,1455.2,2114.66,159.23,230.378,8.451999999999998,13.536,140.0,0.7570262890545929,0.5921428571428572
https://doi.org/10.1002/pssa.201330475,2014.0,Ca0.9Yb0.1Mn0.98Nb0.02O3,"Ca, Yb","Mn, Nb",975.0,114.5783741,1.56579650315687,-123.109400450897,0.106085735929383,25.0,25.32,591.16,715.996,1.01,1.551,2.133,1.722,2.076,7.2372,98.6,82.9,840.2,1270.4399999999998,1455.2,2114.66,159.23,230.378,8.451999999999998,13.536,140.0,0.7570262890545929,0.5921428571428572
10.1103/PhysRevLett.111.176403,2013.0,Ca0.25Cu0.75IrO3,"Ca, Cu",Ir,12.0,581.0366173,1.21755931818115,-9.9862412177986,,26.75,77.0,706.575,880.0,1.6749999999999998,2.2,89.8425,150.0,7.105,22.56,82.75,68.0,1023.965,2446.0,2292.5,4428.0,263.675,560.0,11.9225,26.0,140.0,0.757364541399195,0.4857142857142857
10.1103/PhysRevLett.111.176403,2013.0,Ca0.25Cu0.75IrO3,"Ca, Cu",Ir,18.0,499.378102,2.13087835473364,-9.59970649958941,,26.75,77.0,706.575,880.0,1.6749999999999998,2.2,89.8425,150.0,7.105,22.56,82.75,68.0,1023.965,2446.0,2292.5,4428.0,263.675,560.0,11.9225,26.0,140.0,0.757364541399195,0.4857142857142857
10.1103/PhysRevLett.111.176403,2013.0,Ca0.25Cu0.75IrO3,"Ca, Cu",Ir,50.0,348.2863364,4.88640340251421,-5.78805202408833,,26.75,77.0,706.575,880.0,1.6749999999999998,2.2,89.8425,150.0,7.105,22.56,82.75,68.0,1023.965,2446.0,2292.5,4428.0,263.675,560.0,11.9225,26.0,140.0,0.757364541399195,0.4857142857142857
10.1103/PhysRevLett.111.176403,2013.0,Ca0.25Cu0.75IrO3,"Ca, Cu",Ir,100.0,294.7260034,7.57965669780254,3.07535616705698,,26.75,77.0,706.575,880.0,1.6749999999999998,2.2,89.8425,150.0,7.105,22.56,82.75,68.0,1023.965,2446.0,2292.5,4428.0,263.675,560.0,11.9225,26.0,140.0,0.757364541399195,0.4857142857142857
10.1103/PhysRevLett.111.176403,2013.0,Ca0.25Cu0.75IrO3,"Ca, Cu",Ir,130.0,279.7858559,8.12764811973405,5.5009232570708,,26.75,77.0,706.575,880.0,1.6749999999999998,2.2,89.8425,150.0,7.105,22.56,82.75,68.0,1023.965,2446.0,2292.5,4428.0,263.675,560.0,11.9225,26.0,140.0,0.757364541399195,0.4857142857142857
10.1103/PhysRevLett.111.176403,2013.0,Ca0.25Cu0.75IrO3,"Ca, Cu",Ir,159.0,268.7662775,8.43589329457052,7.26959499646853,,26.75,77.0,706.575,880.0,1.6749999999999998,2.2,89.8425,150.0,7.105,22.56,82.75,68.0,1023.965,2446.0,2292.5,4428.0,263.675,560.0,11.9225,26.0,140.0,0.757364541399195,0.4857142857142857
10.1103/PhysRevLett.111.176403,2013.0,Ca0.25Cu0.75IrO3,"Ca, Cu",Ir,200.0,250.1929093,8.49754232953782,8.50509158581465,,26.75,77.0,706.575,880.0,1.6749999999999998,2.2,89.8425,150.0,7.105,22.56,82.75,68.0,1023.965,2446.0,2292.5,4428.0,263.675,560.0,11.9225,26.0,140.0,0.757364541399195,0.4857142857142857
10.1103/PhysRevLett.111.176403,2013.0,Ca0.25Cu0.75IrO3,"Ca, Cu",Ir,210.0,244.2764271,8.51061939756118,9.40843509534962,,26.75,77.0,706.575,880.0,1.6749999999999998,2.2,89.8425,150.0,7.105,22.56,82.75,68.0,1023.965,2446.0,2292.5,4428.0,263.675,560.0,11.9225,26.0,140.0,0.757364541399195,0.4857142857142857
10.1103/PhysRevLett.111.176403,2013.0,Ca0.25Cu0.75IrO3,"Ca, Cu",Ir,240.0,234.5080795,8.2667217003,10.228337236534,,26.75,77.0,706.575,880.0,1.6749999999999998,2.2,89.8425,150.0,7.105,22.56,82.75,68.0,1023.965,2446.0,2292.5,4428.0,263.675,560.0,11.9225,26.0,140.0,0.757364541399195,0.4857142857142857
10.1103/PhysRevLett.111.176403,2013.0,Ca0.25Cu0.75IrO3,"Ca, Cu",Ir,270.0,224.4123252,8.00621820237423,11.077262462362,,26.75,77.0,706.575,880.0,1.6749999999999998,2.2,89.8425,150.0,7.105,22.56,82.75,68.0,1023.965,2446.0,2292.5,4428.0,263.675,560.0,11.9225,26.0,140.0,0.757364541399195,0.4857142857142857
10.1103/PhysRevLett.111.176403,2013.0,Ca0.25Cu0.75IrO3,"Ca, Cu",Ir,280.0,219.1704055,7.95536293783891,11.2078663432586,,26.75,77.0,706.575,880.0,1.6749999999999998,2.2,89.8425,150.0,7.105,22.56,82.75,68.0,1023.965,2446.0,2292.5,4428.0,263.675,560.0,11.9225,26.0,140.0,0.757364541399195,0.4857142857142857
10.1103/PhysRevLett.111.176403,2013.0,Ca0.25Cu0.75IrO3,"Ca, Cu",Ir,300.0,215.2733584,7.8047246032387,11.171587487454,,26.75,77.0,706.575,880.0,1.6749999999999998,2.2,89.8425,150.0,7.105,22.56,82.75,68.0,1023.965,2446.0,2292.5,4428.0,263.675,560.0,11.9225,26.0,140.0,0.757364541399195,0.4857142857142857
10.1007/s10853-012-6834-z,2012.0,Ca0.9Y0.1Mn0.9Fe0.1O3,"Ca, Y","Mn, Fe",322.0,1.88477359320733,2.20725569076862,-138.50572560024,0.0068600146520146,21.9,25.1,590.8199999999999,721.81,1.022,1.578,5.093,1.57,1.833,7.276,99.0,82.55,910.4,1275.2,1670.1,2141.1,179.23,233.6,8.495,13.26,140.0,0.759487958938077,0.5896428571428571
10.1007/s10853-012-6834-z,2012.0,Ca0.9Y0.1Mn0.9Fe0.1O3,"Ca, Y","Mn, Fe",350.0,2.40127315789967,2.19413099280142,-137.405863520811,0.0085683223443223,21.9,25.1,590.8199999999999,721.81,1.022,1.578,5.093,1.57,1.833,7.276,99.0,82.55,910.4,1275.2,1670.1,2141.1,179.23,233.6,8.495,13.26,140.0,0.759487958938077,0.5896428571428571
10.1007/s10853-012-6834-z,2012.0,Ca0.9Y0.1Mn0.9Fe0.1O3,"Ca, Y","Mn, Fe",378.0,3.33028788480596,2.17438353929094,-135.431278915124,0.0110290989010989,21.9,25.1,590.8199999999999,721.81,1.022,1.578,5.093,1.57,1.833,7.276,99.0,82.55,910.4,1275.2,1670.1,2141.1,179.23,233.6,8.495,13.26,140.0,0.759487958938077,0.5896428571428571
10.1007/s10853-012-6834-z,2012.0,Ca0.9Y0.1Mn0.9Fe0.1O3,"Ca, Y","Mn, Fe",400.0,3.75351124778835,2.16792552891042,-136.72002374408,0.0123510036630037,21.9,25.1,590.8199999999999,721.81,1.022,1.578,5.093,1.57,1.833,7.276,99.0,82.55,910.4,1275.2,1670.1,2141.1,179.23,233.6,8.495,13.26,140.0,0.759487958938077,0.5896428571428571
10.1007/s10853-012-6834-z,2012.0,Ca0.9Y0.1Mn0.9Fe0.1O3,"Ca, Y","Mn, Fe",450.0,5.24169592121397,2.1283537408135,-137.171026539119,0.0163573919413919,21.9,25.1,590.8199999999999,721.81,1.022,1.578,5.093,1.57,1.833,7.276,99.0,82.55,910.4,1275.2,1670.1,2141.1,179.23,233.6,8.495,13.26,140.0,0.759487958938077,0.5896428571428571
10.1007/s10853-012-6834-z,2012.0,Ca0.9Y0.1Mn0.9Fe0.1O3,"Ca, Y","Mn, Fe",500.0,6.83797193435747,2.09538274223815,-136.938432992384,0.0208315311355311,21.9,25.1,590.8199999999999,721.81,1.022,1.578,5.093,1.57,1.833,7.276,99.0,82.55,910.4,1275.2,1670.1,2141.1,179.23,233.6,8.495,13.26,140.0,0.759487958938077,0.5896428571428571
10.1007/s10853-012-6834-z,2012.0,Ca0.9Y0.1Mn0.9Fe0.1O3,"Ca, Y","Mn, Fe",550.0,8.74309194821241,2.06249960774961,-135.854202588777,0.0256920732600732,21.9,25.1,590.8199999999999,721.81,1.022,1.578,5.093,1.57,1.833,7.276,99.0,82.55,910.4,1275.2,1670.1,2141.1,179.23,233.6,8.495,13.26,140.0,0.759487958938077,0.5896428571428571
10.1007/s10853-012-6834-z,2012.0,Ca0.9Y0.1Mn0.9Fe0.1O3,"Ca, Y","Mn, Fe",570.0,9.6792584833932,2.05598668231484,-134.27106119849,0.0279657494505494,21.9,25.1,590.8199999999999,721.81,1.022,1.578,5.093,1.57,1.833,7.276,99.0,82.55,910.4,1275.2,1670.1,2141.1,179.23,233.6,8.495,13.26,140.0,0.759487958938077,0.5896428571428571
10.1007/s10853-012-6834-z,2012.0,Ca0.9Y0.1Mn0.9Fe0.1O3,"Ca, Y","Mn, Fe",605.0,11.0771664747568,2.03628316084776,-134.661129405367,0.0314271062271062,21.9,25.1,590.8199999999999,721.81,1.022,1.578,5.093,1.57,1.833,7.276,99.0,82.55,910.4,1275.2,1670.1,2141.1,179.23,233.6,8.495,13.26,140.0,0.759487958938077,0.5896428571428571
10.1007/s10853-012-6834-z,2012.0,Ca0.9Y0.1Mn0.9Fe0.1O3,"Ca, Y","Mn, Fe",645.0,12.6162702090413,2.03660166816245,-133.252975941652,0.0348437216117216,21.9,25.1,590.8199999999999,721.81,1.022,1.578,5.093,1.57,1.833,7.276,99.0,82.55,910.4,1275.2,1670.1,2141.1,179.23,233.6,8.495,13.26,140.0,0.759487958938077,0.5896428571428571
10.1007/s10853-012-6834-z,2012.0,Ca0.9Y0.1Mn0.9Fe0.1O3,"Ca, Y","Mn, Fe",692.0,15.7628570224956,2.04367472715063,-130.75762495068,0.0401923516483516,21.9,25.1,590.8199999999999,721.81,1.022,1.578,5.093,1.57,1.833,7.276,99.0,82.55,910.4,1275.2,1670.1,2141.1,179.23,233.6,8.495,13.26,140.0,0.759487958938077,0.5896428571428571
10.1007/s10853-012-6834-z,2012.0,Ca0.9Y0.1Mn0.9Fe0.1O3,"Ca, Y","Mn, Fe",716.0,18.0927898072476,2.03721671677012,-128.356353490123,0.0432225641025641,21.9,25.1,590.8199999999999,721.81,1.022,1.578,5.093,1.57,1.833,7.276,99.0,82.55,910.4,1275.2,1670.1,2141.1,179.23,233.6,8.495,13.26,140.0,0.759487958938077,0.5896428571428571
10.1007/s10853-012-6834-z,2012.0,Ca0.9Y0.1Mn0.9Fe0.1O3,"Ca, Y","Mn, Fe",760.0,21.9801799271679,2.01756811035729,-124.952773186291,0.0480424322344322,21.9,25.1,590.8199999999999,721.81,1.022,1.578,5.093,1.57,1.833,7.276,99.0,82.55,910.4,1275.2,1670.1,2141.1,179.23,233.6,8.495,13.26,140.0,0.759487958938077,0.5896428571428571
10.1007/s10853-012-6834-z,2012.0,Ca0.9Y0.1Mn0.9Fe0.1O3,"Ca, Y","Mn, Fe",800.0,26.1282561481357,1.99125281635778,-121.844819714573,0.0535334212454212,21.9,25.1,590.8199999999999,721.81,1.022,1.578,5.093,1.57,1.833,7.276,99.0,82.55,910.4,1275.2,1670.1,2141.1,179.23,233.6,8.495,13.26,140.0,0.759487958938077,0.5896428571428571
10.1007/s10853-012-6834-z,2012.0,Ca0.9Y0.1Mn0.9Fe0.1O3,"Ca, Y","Mn, Fe",830.0,28.4331760608869,1.94483861250055,-120.479363883893,0.0582719413919414,21.9,25.1,590.8199999999999,721.81,1.022,1.578,5.093,1.57,1.833,7.276,99.0,82.55,910.4,1275.2,1670.1,2141.1,179.23,233.6,8.495,13.26,140.0,0.759487958938077,0.5896428571428571
10.1007/s10853-012-6834-z,2012.0,Ca0.9Y0.1Mn0.9Fe0.1O3,"Ca, Y","Mn, Fe",930.0,36.8274309358647,1.87899546244752,-114.486353058673,0.0708402051282051,21.9,25.1,590.8199999999999,721.81,1.022,1.578,5.093,1.57,1.833,7.276,99.0,82.55,910.4,1275.2,1670.1,2141.1,179.23,233.6,8.495,13.26,140.0,0.759487958938077,0.5896428571428571
10.1007/s10853-012-6834-z,2012.0,Ca0.9Y0.1Mn0.9Fe0.1O3,"Ca, Y","Mn, Fe",1000.0,42.6806054053042,1.8462441240892,-110.12004968321,0.0796054505494505,21.9,25.1,590.8199999999999,721.81,1.022,1.578,5.093,1.57,1.833,7.276,99.0,82.55,910.4,1275.2,1670.1,2141.1,179.23,233.6,8.495,13.26,140.0,0.759487958938077,0.5896428571428571
10.1007/s10853-012-6834-z,2012.0,Ca0.9Y0.1Mn0.9Fe0.1O3,"Ca, Y","Mn, Fe",1050.0,46.9902907667968,1.81997276213309,-107.171452462243,0.0875978901098901,21.9,25.1,590.8199999999999,721.81,1.022,1.578,5.093,1.57,1.833,7.276,99.0,82.55,910.4,1275.2,1670.1,2141.1,179.23,233.6,8.495,13.26,140.0,0.759487958938077,0.5896428571428571
10.1007/s10853-012-6834-z,2012.0,Ca0.9Y0.1Mn0.9Fe0.1O3,"Ca, Y","Mn, Fe",1100.0,51.2754505200288,1.77374526946033,-103.378165795881,0.0926414652014652,21.9,25.1,590.8199999999999,721.81,1.022,1.578,5.093,1.57,1.833,7.276,99.0,82.55,910.4,1275.2,1670.1,2141.1,179.23,233.6,8.495,13.26,140.0,0.759487958938077,0.5896428571428571
10.1007/s10853-012-6834-z,2012.0,Ca0.9Y0.1Mn0.9Fe0.1O3,"Ca, Y","Mn, Fe",1170.0,57.8905430580129,1.73432724351532,-96.6633116813288,0.0974206593406593,21.9,25.1,590.8199999999999,721.81,1.022,1.578,5.093,1.57,1.833,7.276,99.0,82.55,910.4,1275.2,1670.1,2141.1,179.23,233.6,8.495,13.26,140.0,0.759487958938077,0.5896428571428571
10.1007/s10853-012-6834-z,2012.0,Ca0.9Y0.1MnO3,"Ca, Y",Mn,300.0,1.69014084507043,2.47098013309845,-102.942271880819,0.0080639648351648,21.9,25.0,590.8199999999999,717.3,1.022,1.55,5.093,0.0,1.833,7.21,99.0,83.0,910.4,1246.0,1670.1,2061.0,179.23,221.0,8.495,13.2,140.0,0.7579553599177983,0.5928571428571429
10.1007/s10853-012-6834-z,2012.0,Ca0.9Y0.1MnO3,"Ca, Y",Mn,345.0,2.53521126760565,2.42937952632609,-105.623836126629,0.0119849377289377,21.9,25.0,590.8199999999999,717.3,1.022,1.55,5.093,0.0,1.833,7.21,99.0,83.0,910.4,1246.0,1670.1,2061.0,179.23,221.0,8.495,13.2,140.0,0.7579553599177983,0.5928571428571429
10.1007/s10853-012-6834-z,2012.0,Ca0.9Y0.1MnO3,"Ca, Y",Mn,405.0,3.23943661971832,2.40917351732237,-109.199255121043,0.0172725567765568,21.9,25.0,590.8199999999999,717.3,1.022,1.55,5.093,0.0,1.833,7.21,99.0,83.0,910.4,1246.0,1670.1,2061.0,179.23,221.0,8.495,13.2,140.0,0.7579553599177983,0.5928571428571429
10.1007/s10853-012-6834-z,2012.0,Ca0.9Y0.1MnO3,"Ca, Y",Mn,450.0,3.80281690140846,2.39847621843805,-114.860335195531,0.0205671501831502,21.9,25.0,590.8199999999999,717.3,1.022,1.55,5.093,0.0,1.833,7.21,99.0,83.0,910.4,1246.0,1670.1,2061.0,179.23,221.0,8.495,13.2,140.0,0.7579553599177983,0.5928571428571429
10.1007/s10853-012-6834-z,2012.0,Ca0.9Y0.1MnO3,"Ca, Y",Mn,480.0,4.64788732394368,2.38896750831865,-117.243947858473,0.0226651147252747,21.9,25.0,590.8199999999999,717.3,1.022,1.55,5.093,0.0,1.833,7.21,99.0,83.0,910.4,1246.0,1670.1,2061.0,179.23,221.0,8.495,13.2,140.0,0.7579553599177983,0.5928571428571429
10.1007/s10853-012-6834-z,2012.0,Ca0.9Y0.1MnO3,"Ca, Y",Mn,515.0,4.36619718309861,2.38421315325895,-118.733705772812,0.0262004981684982,21.9,25.0,590.8199999999999,717.3,1.022,1.55,5.093,0.0,1.833,7.21,99.0,83.0,910.4,1246.0,1670.1,2061.0,179.23,221.0,8.495,13.2,140.0,0.7579553599177983,0.5928571428571429
10.1007/s10853-012-6834-z,2012.0,Ca0.9Y0.1MnO3,"Ca, Y",Mn,590.0,4.50704225352114,2.35687561166569,-120.819366852886,0.0335828278388278,21.9,25.0,590.8199999999999,717.3,1.022,1.55,5.093,0.0,1.833,7.21,99.0,83.0,910.4,1246.0,1670.1,2061.0,179.23,221.0,8.495,13.2,140.0,0.7579553599177983,0.5928571428571429
10.1007/s10853-012-6834-z,2012.0,Ca0.9Y0.1MnO3,"Ca, Y",Mn,615.0,4.64788732394368,2.34855549031122,-121.71322160149,0.0370604542124542,21.9,25.0,590.8199999999999,717.3,1.022,1.55,5.093,0.0,1.833,7.21,99.0,83.0,910.4,1246.0,1670.1,2061.0,179.23,221.0,8.495,13.2,140.0,0.7579553599177983,0.5928571428571429
10.1007/s10853-012-6834-z,2012.0,Ca0.9Y0.1MnO3,"Ca, Y",Mn,660.0,4.78873239436621,2.33785819142689,-123.500931098697,0.043992464678179,21.9,25.0,590.8199999999999,717.3,1.022,1.55,5.093,0.0,1.833,7.21,99.0,83.0,910.4,1246.0,1670.1,2061.0,179.23,221.0,8.495,13.2,140.0,0.7579553599177983,0.5928571428571429
10.1007/s10853-012-6834-z,2012.0,Ca0.9Y0.1MnO3,"Ca, Y",Mn,700.0,5.35211267605635,2.32716089254257,-124.3947858473,0.0485711941391941,21.9,25.0,590.8199999999999,717.3,1.022,1.55,5.093,0.0,1.833,7.21,99.0,83.0,910.4,1246.0,1670.1,2061.0,179.23,221.0,8.495,13.2,140.0,0.7579553599177983,0.5928571428571429
10.1007/s10853-012-6834-z,2012.0,Ca0.9Y0.1MnO3,"Ca, Y",Mn,740.0,5.91549295774649,2.31943506557056,-125.288640595903,0.0532080293040293,21.9,25.0,590.8199999999999,717.3,1.022,1.55,5.093,0.0,1.833,7.21,99.0,83.0,910.4,1246.0,1670.1,2061.0,179.23,221.0,8.495,13.2,140.0,0.7579553599177983,0.5928571428571429
10.1007/s10853-012-6834-z,2012.0,Ca0.9Y0.1MnO3,"Ca, Y",Mn,796.0,9.01408450704226,2.29863476218438,-123.798882681564,0.0584956483516484,21.9,25.0,590.8199999999999,717.3,1.022,1.55,5.093,0.0,1.833,7.21,99.0,83.0,910.4,1246.0,1670.1,2061.0,179.23,221.0,8.495,13.2,140.0,0.7579553599177983,0.5928571428571429
10.1007/s10853-012-6834-z,2012.0,Ca0.9Y0.1MnO3,"Ca, Y",Mn,805.0,9.71830985915494,2.29863476218438,-122.905027932961,0.0601429450549451,21.9,25.0,590.8199999999999,717.3,1.022,1.55,5.093,0.0,1.833,7.21,99.0,83.0,910.4,1246.0,1670.1,2061.0,179.23,221.0,8.495,13.2,140.0,0.7579553599177983,0.5928571428571429
10.1007/s10853-012-6834-z,2012.0,Ca0.9Y0.1MnO3,"Ca, Y",Mn,850.0,14.9295774647887,2.27961734194559,-119.329608938548,0.0641289963369963,21.9,25.0,590.8199999999999,717.3,1.022,1.55,5.093,0.0,1.833,7.21,99.0,83.0,910.4,1246.0,1670.1,2061.0,179.23,221.0,8.495,13.2,140.0,0.7579553599177983,0.5928571428571429
10.1007/s10853-012-6834-z,2012.0,Ca0.9Y0.1MnO3,"Ca, Y",Mn,900.0,20.0,2.26297709923664,-116.35009310987,0.0685624615384615,21.9,25.0,590.8199999999999,717.3,1.022,1.55,5.093,0.0,1.833,7.21,99.0,83.0,910.4,1246.0,1670.1,2061.0,179.23,221.0,8.495,13.2,140.0,0.7579553599177983,0.5928571428571429
10.1007/s10853-012-6834-z,2012.0,Ca0.9Y0.1MnO3,"Ca, Y",Mn,949.0,25.0704225352113,2.24871403405755,-113.966480446927,0.0728535677655678,21.9,25.0,590.8199999999999,717.3,1.022,1.55,5.093,0.0,1.833,7.21,99.0,83.0,910.4,1246.0,1670.1,2061.0,179.23,221.0,8.495,13.2,140.0,0.7579553599177983,0.5928571428571429
10.1007/s10853-012-6834-z,2012.0,Ca0.9Y0.1MnO3,"Ca, Y",Mn,1003.0,30.8450704225352,2.22969661381875,-110.391061452514,0.0782835457875458,21.9,25.0,590.8199999999999,717.3,1.022,1.55,5.093,0.0,1.833,7.21,99.0,83.0,910.4,1246.0,1670.1,2061.0,179.23,221.0,8.495,13.2,140.0,0.7579553599177983,0.5928571428571429
10.1007/s10853-012-6834-z,2012.0,Ca0.9Y0.1MnO3,"Ca, Y",Mn,1050.0,34.9295774647887,2.21246207672734,-108.603352,0.0844863296703297,21.9,25.0,590.8199999999999,717.3,1.022,1.55,5.093,0.0,1.833,7.21,99.0,83.0,910.4,1246.0,1670.1,2061.0,179.23,221.0,8.495,13.2,140.0,0.7579553599177983,0.5928571428571429
10.1007/s10853-012-6834-z,2012.0,Ca0.9Y0.1MnO3,"Ca, Y",Mn,1100.0,39.2957746478873,2.19819901154825,-106.517690875233,0.0896722637362637,21.9,25.0,590.8199999999999,717.3,1.022,1.55,5.093,0.0,1.833,7.21,99.0,83.0,910.4,1246.0,1670.1,2061.0,179.23,221.0,8.495,13.2,140.0,0.7579553599177983,0.5928571428571429
10.1007/s10853-012-6834-z,2012.0,Ca0.9Y0.1MnO3,"Ca, Y",Mn,1150.0,45.3521126760564,2.18512453513408,-105.623836126629,0.0940650549450549,21.9,25.0,590.8199999999999,717.3,1.022,1.55,5.093,0.0,1.833,7.21,99.0,83.0,910.4,1246.0,1670.1,2061.0,179.23,221.0,8.495,13.2,140.0,0.7579553599177983,0.5928571428571429
10.1007/s10853-012-6834-z,2012.0,Ca0.9Y0.1Mn0.95Fe0.05O3,"Ca, Y","Mn, Fe",305.0,0.563380281690144,2.35244541717824,-109.488431866086,0.016032,21.9,25.05,590.8199999999999,719.555,1.022,1.5639999999999998,5.093,0.785,1.833,7.243,99.0,82.77499999999999,910.4,1260.6,1670.1,2101.05,179.23,227.3,8.495,13.23,140.0,0.7587208854748919,0.5912499999999999
10.1007/s10853-012-6834-z,2012.0,Ca0.9Y0.1Mn0.95Fe0.05O3,"Ca, Y","Mn, Fe",320.0,0.704225352112687,2.33072665883735,-110.547887122189,0.0166421098901099,21.9,25.05,590.8199999999999,719.555,1.022,1.5639999999999998,5.093,0.785,1.833,7.243,99.0,82.77499999999999,910.4,1260.6,1670.1,2101.05,179.23,227.3,8.495,13.23,140.0,0.7587208854748919,0.5912499999999999
10.1007/s10853-012-6834-z,2012.0,Ca0.9Y0.1Mn0.95Fe0.05O3,"Ca, Y","Mn, Fe",345.0,0.985915492957759,2.32181224310041,-112.058960034379,0.0193672673992674,21.9,25.05,590.8199999999999,719.555,1.022,1.5639999999999998,5.093,0.785,1.833,7.243,99.0,82.77499999999999,910.4,1260.6,1670.1,2101.05,179.23,227.3,8.495,13.23,140.0,0.7587208854748919,0.5912499999999999
10.1007/s10853-012-6834-z,2012.0,Ca0.9Y0.1Mn0.95Fe0.05O3,"Ca, Y","Mn, Fe",396.0,1.9718309859155,2.29863476218438,-115.200401088669,0.0245735384615385,21.9,25.05,590.8199999999999,719.555,1.022,1.5639999999999998,5.093,0.785,1.833,7.243,99.0,82.77499999999999,910.4,1260.6,1670.1,2101.05,179.23,227.3,8.495,13.23,140.0,0.7587208854748919,0.5912499999999999
10.1007/s10853-012-6834-z,2012.0,Ca0.9Y0.1Mn0.95Fe0.05O3,"Ca, Y","Mn, Fe",419.0,2.11267605633805,2.29150322959483,-116.47288354104,0.026973304029304,21.9,25.05,590.8199999999999,719.555,1.022,1.5639999999999998,5.093,0.785,1.833,7.243,99.0,82.77499999999999,910.4,1260.6,1670.1,2101.05,179.23,227.3,8.495,13.23,140.0,0.7587208854748919,0.5912499999999999
10.1007/s10853-012-6834-z,2012.0,Ca0.9Y0.1Mn0.95Fe0.05O3,"Ca, Y","Mn, Fe",440.0,2.53521126760565,2.28556028577021,-117.725483455092,0.0294137435897436,21.9,25.05,590.8199999999999,719.555,1.022,1.5639999999999998,5.093,0.785,1.833,7.243,99.0,82.77499999999999,910.4,1260.6,1670.1,2101.05,179.23,227.3,8.495,13.23,140.0,0.7587208854748919,0.5912499999999999
10.1007/s10853-012-6834-z,2012.0,Ca0.9Y0.1Mn0.95Fe0.05O3,"Ca, Y","Mn, Fe",475.0,3.09859154929578,2.29744617341946,-119.833032516831,0.0331150769230769,21.9,25.05,590.8199999999999,719.555,1.022,1.5639999999999998,5.093,0.785,1.833,7.243,99.0,82.77499999999999,910.4,1260.6,1670.1,2101.05,179.23,227.3,8.495,13.23,140.0,0.7587208854748919,0.5912499999999999
10.1007/s10853-012-6834-z,2012.0,Ca0.9Y0.1Mn0.95Fe0.05O3,"Ca, Y","Mn, Fe",510.0,3.94366197183099,2.27070292620865,-120.011975361696,0.0355351794871795,21.9,25.05,590.8199999999999,719.555,1.022,1.5639999999999998,5.093,0.785,1.833,7.243,99.0,82.77499999999999,910.4,1260.6,1670.1,2101.05,179.23,227.3,8.495,13.23,140.0,0.7587208854748919,0.5912499999999999
10.1007/s10853-012-6834-z,2012.0,Ca0.9Y0.1Mn0.95Fe0.05O3,"Ca, Y","Mn, Fe",550.0,4.92957746478874,2.25643986102956,-120.349978513107,0.0392568498168498,21.9,25.05,590.8199999999999,719.555,1.022,1.5639999999999998,5.093,0.785,1.833,7.243,99.0,82.77499999999999,910.4,1260.6,1670.1,2101.05,179.23,227.3,8.495,13.23,140.0,0.7587208854748919,0.5912499999999999
10.1007/s10853-012-6834-z,2012.0,Ca0.9Y0.1Mn0.95Fe0.05O3,"Ca, Y","Mn, Fe",603.0,6.05633802816902,2.23801673517322,-122.616587881392,0.0443614358974359,21.9,25.05,590.8199999999999,719.555,1.022,1.5639999999999998,5.093,0.785,1.833,7.243,99.0,82.77499999999999,910.4,1260.6,1670.1,2101.05,179.23,227.3,8.495,13.23,140.0,0.7587208854748919,0.5912499999999999
10.1007/s10853-012-6834-z,2012.0,Ca0.9Y0.1Mn0.95Fe0.05O3,"Ca, Y","Mn, Fe",641.0,7.04225352112677,2.2273194362889,-124.724136943131,0.0489575970695971,21.9,25.05,590.8199999999999,719.555,1.022,1.5639999999999998,5.093,0.785,1.833,7.243,99.0,82.77499999999999,910.4,1260.6,1670.1,2101.05,179.23,227.3,8.495,13.23,140.0,0.7587208854748919,0.5912499999999999
10.1007/s10853-012-6834-z,2012.0,Ca0.9Y0.1Mn0.95Fe0.05O3,"Ca, Y","Mn, Fe",673.0,8.45070422535213,2.20093276570758,-126.848728180572,0.0529639853479853,21.9,25.05,590.8199999999999,719.555,1.022,1.5639999999999998,5.093,0.785,1.833,7.243,99.0,82.77499999999999,910.4,1260.6,1670.1,2101.05,179.23,227.3,8.495,13.23,140.0,0.7587208854748919,0.5912499999999999
10.1007/s10853-012-6834-z,2012.0,Ca0.9Y0.1Mn0.95Fe0.05O3,"Ca, Y","Mn, Fe",706.0,9.85915492957749,2.20592483852026,-125.400143245953,0.0555467838827839,21.9,25.05,590.8199999999999,719.555,1.022,1.5639999999999998,5.093,0.785,1.833,7.243,99.0,82.77499999999999,910.4,1260.6,1670.1,2101.05,179.23,227.3,8.495,13.23,140.0,0.7587208854748919,0.5912499999999999
10.1007/s10853-012-6834-z,2012.0,Ca0.9Y0.1Mn0.95Fe0.05O3,"Ca, Y","Mn, Fe",751.0,12.2535211267606,2.19166177334116,-123.451654490761,0.0610784468864469,21.9,25.05,590.8199999999999,719.555,1.022,1.5639999999999998,5.093,0.785,1.833,7.243,99.0,82.77499999999999,910.4,1260.6,1670.1,2101.05,179.23,227.3,8.495,13.23,140.0,0.7587208854748919,0.5912499999999999
10.1007/s10853-012-6834-z,2012.0,Ca0.9Y0.1Mn0.95Fe0.05O3,"Ca, Y","Mn, Fe",790.0,15.774647887324,2.17799300254453,-120.489156281335,0.0662847179487179,21.9,25.05,590.8199999999999,719.555,1.022,1.5639999999999998,5.093,0.785,1.833,7.243,99.0,82.77499999999999,910.4,1260.6,1670.1,2101.05,179.23,227.3,8.495,13.23,140.0,0.7587208854748919,0.5912499999999999
10.1007/s10853-012-6834-z,2012.0,Ca0.9Y0.1Mn0.95Fe0.05O3,"Ca, Y","Mn, Fe",833.0,21.830985915493,2.16670140927775,,0.0727518827838828,21.9,25.05,590.8199999999999,719.555,1.022,1.5639999999999998,5.093,0.785,1.833,7.243,99.0,82.77499999999999,910.4,1260.6,1670.1,2101.05,179.23,227.3,8.495,13.23,140.0,0.7587208854748919,0.5912499999999999
10.1007/s10853-012-6834-z,2012.0,Ca0.9Y0.1Mn0.95Fe0.05O3,"Ca, Y","Mn, Fe",890.0,29.1549295774648,2.1500611665688,-110.030941125913,0.0806019633699634,21.9,25.05,590.8199999999999,719.555,1.022,1.5639999999999998,5.093,0.785,1.833,7.243,99.0,82.77499999999999,910.4,1260.6,1670.1,2101.05,179.23,227.3,8.495,13.23,140.0,0.7587208854748919,0.5912499999999999
10.1007/s10853-012-6834-z,2012.0,Ca0.9Y0.1Mn0.95Fe0.05O3,"Ca, Y","Mn, Fe",931.0,32.2535211267606,2.13758098453709,-107.326915914625,0.0867437362637363,21.9,25.05,590.8199999999999,719.555,1.022,1.5639999999999998,5.093,0.785,1.833,7.243,99.0,82.77499999999999,910.4,1260.6,1670.1,2101.05,179.23,227.3,8.495,13.23,140.0,0.7587208854748919,0.5912499999999999
10.1007/s10853-012-6834-z,2012.0,Ca0.9Y0.1Mn0.95Fe0.05O3,"Ca, Y","Mn, Fe",990.0,36.9014084507042,2.11796926991584,-102.992522561238,0.0952649377289377,21.9,25.05,590.8199999999999,719.555,1.022,1.5639999999999998,5.093,0.785,1.833,7.243,99.0,82.77499999999999,910.4,1260.6,1670.1,2101.05,179.23,227.3,8.495,13.23,140.0,0.7587208854748919,0.5912499999999999
10.1007/s10853-012-6834-z,2012.0,Ca0.9Y0.1Mn0.95Fe0.05O3,"Ca, Y","Mn, Fe",1015.0,39.0140845070423,2.10727197103151,-101.461567110729,0.0983358241758242,21.9,25.05,590.8199999999999,719.555,1.022,1.5639999999999998,5.093,0.785,1.833,7.243,99.0,82.77499999999999,910.4,1260.6,1670.1,2101.05,179.23,227.3,8.495,13.23,140.0,0.7587208854748919,0.5912499999999999
10.1007/s10853-012-6834-z,2012.0,Ca0.9Y0.1Mn0.95Fe0.05O3,"Ca, Y","Mn, Fe",1050.0,41.2676056338028,2.09657467214719,-99.1949577424438,0.103481084249084,21.9,25.05,590.8199999999999,719.555,1.022,1.5639999999999998,5.093,0.785,1.833,7.243,99.0,82.77499999999999,910.4,1260.6,1670.1,2101.05,179.23,227.3,8.495,13.23,140.0,0.7587208854748919,0.5912499999999999
10.1007/s10853-012-6834-z,2012.0,Ca0.9Y0.1Mn0.95Fe0.05O3,"Ca, Y","Mn, Fe",1096.0,44.5070422535211,2.08112301820317,-96.0336341498353,0.105982534798535,21.9,25.05,590.8199999999999,719.555,1.022,1.5639999999999998,5.093,0.785,1.833,7.243,99.0,82.77499999999999,910.4,1260.6,1670.1,2101.05,179.23,227.3,8.495,13.23,140.0,0.7587208854748919,0.5912499999999999
10.1007/s10853-012-6834-z,2012.0,Ca0.9Y0.1Mn0.95Fe0.05O3,"Ca, Y","Mn, Fe",1115.0,45.9154929577465,2.0775572519084,-94.4430310843719,0.106206241758242,21.9,25.05,590.8199999999999,719.555,1.022,1.5639999999999998,5.093,0.785,1.833,7.243,99.0,82.77499999999999,910.4,1260.6,1670.1,2101.05,179.23,227.3,8.495,13.23,140.0,0.7587208854748919,0.5912499999999999
10.1007/s10853-012-6834-z,2012.0,Ca0.9Y0.1Mn0.95Fe0.05O3,"Ca, Y","Mn, Fe",1165.0,,2.05908009929002,-91.2525464355632,0.106938373626374,21.9,25.05,590.8199999999999,719.555,1.022,1.5639999999999998,5.093,0.785,1.833,7.243,99.0,82.77499999999999,910.4,1260.6,1670.1,2101.05,179.23,227.3,8.495,13.23,140.0,0.7587208854748919,0.5912499999999999
10.1007/s10853-012-6834-z,2012.0,Ca0.9Y0.1Mn0.85Fe0.15O3,"Ca, Y","Mn, Fe",300.0,0.422535211267629,2.03053435114504,-219.933965819312,0.0014781058941058,21.9,25.15,590.8199999999999,724.0649999999999,1.022,1.592,5.093,2.355,1.833,7.308999999999999,99.0,82.325,910.4,1289.8,1670.1,2181.15,179.23,239.9,8.495,13.29,140.0,0.7602565850069449,0.5880357142857143
10.1007/s10853-012-6834-z,2012.0,Ca0.9Y0.1Mn0.85Fe0.15O3,"Ca, Y","Mn, Fe",345.0,0.704225352112687,2.01717557251908,-211.332473857614,0.0028739633699633,21.9,25.15,590.8199999999999,724.0649999999999,1.022,1.592,5.093,2.355,1.833,7.308999999999999,99.0,82.325,910.4,1289.8,1670.1,2181.15,179.23,239.9,8.495,13.29,140.0,0.7602565850069449,0.5880357142857143
10.1007/s10853-012-6834-z,2012.0,Ca0.9Y0.1Mn0.85Fe0.15O3,"Ca, Y","Mn, Fe",400.0,1.26760563380283,1.99713740458015,-201.252026930239,0.0050093479853479,21.9,25.15,590.8199999999999,724.0649999999999,1.022,1.592,5.093,2.355,1.833,7.308999999999999,99.0,82.325,910.4,1289.8,1670.1,2181.15,179.23,239.9,8.495,13.29,140.0,0.7602565850069449,0.5880357142857143
10.1007/s10853-012-6834-z,2012.0,Ca0.9Y0.1Mn0.85Fe0.15O3,"Ca, Y","Mn, Fe",450.0,1.9718309859155,1.99045801526718,-192.603122761782,0.0076531575091575,21.9,25.15,590.8199999999999,724.0649999999999,1.022,1.592,5.093,2.355,1.833,7.308999999999999,99.0,82.325,910.4,1289.8,1670.1,2181.15,179.23,239.9,8.495,13.29,140.0,0.7602565850069449,0.5880357142857143
10.1007/s10853-012-6834-z,2012.0,Ca0.9Y0.1Mn0.85Fe0.15O3,"Ca, Y","Mn, Fe",490.0,2.81690140845072,1.99045801526718,-186.280475576565,0.010317304029304,21.9,25.15,590.8199999999999,724.0649999999999,1.022,1.592,5.093,2.355,1.833,7.308999999999999,99.0,82.325,910.4,1289.8,1670.1,2181.15,179.23,239.9,8.495,13.29,140.0,0.7602565850069449,0.5880357142857143
10.1007/s10853-012-6834-z,2012.0,Ca0.9Y0.1Mn0.85Fe0.15O3,"Ca, Y","Mn, Fe",530.0,3.94366197183099,1.97041984732824,-183.119151983957,0.0134085274725275,21.9,25.15,590.8199999999999,724.0649999999999,1.022,1.592,5.093,2.355,1.833,7.308999999999999,99.0,82.325,910.4,1289.8,1670.1,2181.15,179.23,239.9,8.495,13.29,140.0,0.7602565850069449,0.5880357142857143
10.1007/s10853-012-6834-z,2012.0,Ca0.9Y0.1Mn0.85Fe0.15O3,"Ca, Y","Mn, Fe",575.0,5.49295774647888,1.95706106870229,-178.963701475433,0.0162353699633699,21.9,25.15,590.8199999999999,724.0649999999999,1.022,1.592,5.093,2.355,1.833,7.308999999999999,99.0,82.325,910.4,1289.8,1670.1,2181.15,179.23,239.9,8.495,13.29,140.0,0.7602565850069449,0.5880357142857143
10.1007/s10853-012-6834-z,2012.0,Ca0.9Y0.1Mn0.85Fe0.15O3,"Ca, Y","Mn, Fe",620.0,7.32394366197184,1.93034351145038,-172.720584443489,0.0209128791208791,21.9,25.15,590.8199999999999,724.0649999999999,1.022,1.592,5.093,2.355,1.833,7.308999999999999,99.0,82.325,910.4,1289.8,1670.1,2181.15,179.23,239.9,8.495,13.29,140.0,0.7602565850069449,0.5880357142857143
10.1007/s10853-012-6834-z,2012.0,Ca0.9Y0.1Mn0.85Fe0.15O3,"Ca, Y","Mn, Fe",649.0,9.1549295774648,1.93034351145038,-168.127718091964,0.0230889377289377,21.9,25.15,590.8199999999999,724.0649999999999,1.022,1.592,5.093,2.355,1.833,7.308999999999999,99.0,82.325,910.4,1289.8,1670.1,2181.15,179.23,239.9,8.495,13.29,140.0,0.7602565850069449,0.5880357142857143
10.1007/s10853-012-6834-z,2012.0,Ca0.9Y0.1Mn0.85Fe0.15O3,"Ca, Y","Mn, Fe",700.0,12.5352112676056,1.9236641221374,-162.461194671251,0.0282545347985348,21.9,25.15,590.8199999999999,724.0649999999999,1.022,1.592,5.093,2.355,1.833,7.308999999999999,99.0,82.325,910.4,1289.8,1670.1,2181.15,179.23,239.9,8.495,13.29,140.0,0.7602565850069449,0.5880357142857143
10.1007/s10853-012-6834-z,2012.0,Ca0.9Y0.1Mn0.85Fe0.15O3,"Ca, Y","Mn, Fe",763.0,17.0422535211268,1.90362595419847,-152.346549777969,0.0359622564102564,21.9,25.15,590.8199999999999,724.0649999999999,1.022,1.592,5.093,2.355,1.833,7.308999999999999,99.0,82.325,910.4,1289.8,1670.1,2181.15,179.23,239.9,8.495,13.29,140.0,0.7602565850069449,0.5880357142857143
10.1007/s10853-012-6834-z,2012.0,Ca0.9Y0.1Mn0.85Fe0.15O3,"Ca, Y","Mn, Fe",807.0,20.8450704225352,1.89026717557252,-147.44987824094,0.0416159413919414,21.9,25.15,590.8199999999999,724.0649999999999,1.022,1.592,5.093,2.355,1.833,7.308999999999999,99.0,82.325,910.4,1289.8,1670.1,2181.15,179.23,239.9,8.495,13.29,140.0,0.7602565850069449,0.5880357142857143
10.1007/s10853-012-6834-z,2012.0,Ca0.9Y0.1Mn0.85Fe0.15O3,"Ca, Y","Mn, Fe",830.0,22.5352112676056,1.87022900763359,-144.666322876379,0.0450325567765568,21.9,25.15,590.8199999999999,724.0649999999999,1.022,1.592,5.093,2.355,1.833,7.308999999999999,99.0,82.325,910.4,1289.8,1670.1,2181.15,179.23,239.9,8.495,13.29,140.0,0.7602565850069449,0.5880357142857143
10.1007/s10853-012-6834-z,2012.0,Ca0.9Y0.1Mn0.85Fe0.15O3,"Ca, Y","Mn, Fe",900.0,28.1690140845071,1.87022900763359,-136.494599627561,0.0531673553113553,21.9,25.15,590.8199999999999,724.0649999999999,1.022,1.592,5.093,2.355,1.833,7.308999999999999,99.0,82.325,910.4,1289.8,1670.1,2181.15,179.23,239.9,8.495,13.29,140.0,0.7602565850069449,0.5880357142857143
10.1007/s10853-012-6834-z,2012.0,Ca0.9Y0.1Mn0.85Fe0.15O3,"Ca, Y","Mn, Fe",930.0,30.5633802816902,1.84351145038168,-133.850222031228,0.0568890256410256,21.9,25.15,590.8199999999999,724.0649999999999,1.022,1.592,5.093,2.355,1.833,7.308999999999999,99.0,82.325,910.4,1289.8,1670.1,2181.15,179.23,239.9,8.495,13.29,140.0,0.7602565850069449,0.5880357142857143
10.1007/s10853-012-6834-z,2012.0,Ca0.9Y0.1Mn0.85Fe0.15O3,"Ca, Y","Mn, Fe",990.0,35.2112676056338,1.81011450381679,,0.0640273113553113,21.9,25.15,590.8199999999999,724.0649999999999,1.022,1.592,5.093,2.355,1.833,7.308999999999999,99.0,82.325,910.4,1289.8,1670.1,2181.15,179.23,239.9,8.495,13.29,140.0,0.7602565850069449,0.5880357142857143
10.1007/s10853-012-6834-z,2012.0,Ca0.9Y0.1Mn0.85Fe0.15O3,"Ca, Y","Mn, Fe",1025.0,38.0281690140845,1.81679389312977,-123.951558311335,0.0691725714285714,21.9,25.15,590.8199999999999,724.0649999999999,1.022,1.592,5.093,2.355,1.833,7.308999999999999,99.0,82.325,910.4,1289.8,1670.1,2181.15,179.23,239.9,8.495,13.29,140.0,0.7602565850069449,0.5880357142857143
10.1007/s10853-012-6834-z,2012.0,Ca0.9Y0.1Mn0.85Fe0.15O3,"Ca, Y","Mn, Fe",1055.0,40.7042253521127,1.81679389312977,-121.202844728208,0.0743788424908425,21.9,25.15,590.8199999999999,724.0649999999999,1.022,1.592,5.093,2.355,1.833,7.308999999999999,99.0,82.325,910.4,1289.8,1670.1,2181.15,179.23,239.9,8.495,13.29,140.0,0.7602565850069449,0.5880357142857143
10.1007/s10853-012-6834-z,2012.0,Ca0.9Y0.1Mn0.85Fe0.15O3,"Ca, Y","Mn, Fe",1095.0,43.3802816901409,1.81011450381679,-118.580432602779,0.0775107399267399,21.9,25.15,590.8199999999999,724.0649999999999,1.022,1.592,5.093,2.355,1.833,7.308999999999999,99.0,82.325,910.4,1289.8,1670.1,2181.15,179.23,239.9,8.495,13.29,140.0,0.7602565850069449,0.5880357142857143
10.1007/s10853-012-6834-z,2012.0,Ca0.9Y0.1Mn0.85Fe0.15O3,"Ca, Y","Mn, Fe",1130.0,45.9154929577465,1.81011450381679,-115.637816931672,0.0782225347985348,21.9,25.15,590.8199999999999,724.0649999999999,1.022,1.592,5.093,2.355,1.833,7.308999999999999,99.0,82.325,910.4,1289.8,1670.1,2181.15,179.23,239.9,8.495,13.29,140.0,0.7602565850069449,0.5880357142857143
10.1007/s10853-012-6834-z,2012.0,Ca0.9Y0.1Mn0.85Fe0.15O3,"Ca, Y","Mn, Fe",1170.0,49.0140845070423,1.80343511450382,-111.692553256799,0.080026981018981,21.9,25.15,590.8199999999999,724.0649999999999,1.022,1.592,5.093,2.355,1.833,7.308999999999999,99.0,82.325,910.4,1289.8,1670.1,2181.15,179.23,239.9,8.495,13.29,140.0,0.7602565850069449,0.5880357142857143
https://doi.org/10.1016/j.jallcom.2013.05.019,2013.0,La0.95Ba0.05CoO3,"La, Ba",Co,326.0,171.413043478261,0.483324281595103,199.407114624506,0.0595165078391758,56.95,27.0,536.34,760.4,1.0895,1.88,46.29749999999999,63.7,6.029399999999999,8.86,104.6,74.5,910.35,1495.0,3383.05,2870.0,387.015,377.0,6.362,13.2,140.0,0.8064542718008064,0.5321428571428571
https://doi.org/10.1016/j.jallcom.2013.05.019,2013.0,La0.95Ba0.05CoO3,"La, Ba",Co,345.0,203.695652173913,0.488704851728055,200.98814229249,0.0634424279822952,56.95,27.0,536.34,760.4,1.0895,1.88,46.29749999999999,63.7,6.029399999999999,8.86,104.6,74.5,910.35,1495.0,3383.05,2870.0,387.015,377.0,6.362,13.2,140.0,0.8064542718008064,0.5321428571428571
https://doi.org/10.1016/j.jallcom.2013.05.019,2013.0,La0.95Ba0.05CoO3,"La, Ba",Co,401.0,346.277173913044,0.549708307826452,142.490118577075,0.0616381428622837,56.95,27.0,536.34,760.4,1.0895,1.88,46.29749999999999,63.7,6.029399999999999,8.86,104.6,74.5,910.35,1495.0,3383.05,2870.0,387.015,377.0,6.362,13.2,140.0,0.8064542718008064,0.5321428571428571
https://doi.org/10.1016/j.jallcom.2013.05.019,2013.0,La0.95Ba0.05CoO3,"La, Ba",Co,452.0,483.478260869565,0.655573509624391,91.106719367589,0.0448638464428371,56.95,27.0,536.34,760.4,1.0895,1.88,46.29749999999999,63.7,6.029399999999999,8.86,104.6,74.5,910.35,1495.0,3383.05,2870.0,387.015,377.0,6.362,13.2,140.0,0.8064542718008064,0.5321428571428571
https://doi.org/10.1016/j.jallcom.2013.05.019,2013.0,La0.95Ba0.05CoO3,"La, Ba",Co,481.0,556.114130434783,0.722899253935298,67.3913043478261,0.0365123509878009,56.95,27.0,536.34,760.4,1.0895,1.88,46.29749999999999,63.7,6.029399999999999,8.86,104.6,74.5,910.35,1495.0,3383.05,2870.0,387.015,377.0,6.362,13.2,140.0,0.8064542718008064,0.5321428571428571
https://doi.org/10.1016/j.jallcom.2013.05.019,2013.0,La0.95Ba0.05CoO3,"La, Ba",Co,515.0,634.130434782609,0.829962256230982,51.5810276679842,0.0307414596566987,56.95,27.0,536.34,760.4,1.0895,1.88,46.29749999999999,63.7,6.029399999999999,8.86,104.6,74.5,910.35,1495.0,3383.05,2870.0,387.015,377.0,6.362,13.2,140.0,0.8064542718008064,0.5321428571428571
https://doi.org/10.1016/j.jallcom.2013.05.019,2013.0,La0.95Ba0.05CoO3,"La, Ba",Co,560.0,693.315217391304,0.874220099015615,42.8853754940712,0.0286613326999892,56.95,27.0,536.34,760.4,1.0895,1.88,46.29749999999999,63.7,6.029399999999999,8.86,104.6,74.5,910.35,1495.0,3383.05,2870.0,387.015,377.0,6.362,13.2,140.0,0.8064542718008064,0.5321428571428571
https://doi.org/10.1016/j.jallcom.2013.05.019,2013.0,La0.95Ba0.05CoO3,"La, Ba",Co,616.0,741.739130434783,0.971757720961786,36.5612648221344,,56.95,27.0,536.34,760.4,1.0895,1.88,46.29749999999999,63.7,6.029399999999999,8.86,104.6,74.5,910.35,1495.0,3383.05,2870.0,387.015,377.0,6.362,13.2,140.0,0.8064542718008064,0.5321428571428571
https://doi.org/10.1016/j.jallcom.2013.05.019,2013.0,La0.95Ba0.05CoO3,"La, Ba",Co,660.0,757.880434782609,0.998396748596718,34.1897233201581,0.0231091928460902,56.95,27.0,536.34,760.4,1.0895,1.88,46.29749999999999,63.7,6.029399999999999,8.86,104.6,74.5,910.35,1495.0,3383.05,2870.0,387.015,377.0,6.362,13.2,140.0,0.8064542718008064,0.5321428571428571
