Repository: aggarwal-shiv/Oxide-TE-Predictor

# 🧪 Oxide TE-Predictor

# **An Interpretable Machine Learning Framework aided Accelerated Design of Oxide Perovskites-based Thermoelectrics for Clean Energy Generation from Waste Heat**

*Shivam Aggarwal, Amandeep Saha, and Tanmoy Maiti* 

*Plasmonics and Perovskites Laboratory, Department of Materials Science and Engineering, Indian Institute of Technology Kanpur, UP 208016, India.*

---

## 🔬 Experimental Data & PAEP Featurization (`Data_Preprocessing.ipynb`)
The experimental dataset is curated manually from reported literature and focuses exclusively on oxide perovskites with strict ABO₃ stoichiometry.

File: data/final_data.csv (part 7 of 14)
Paper_Link,Year,Composition,A_site,B_site,T,σ,κ,S,zT,Z_A,Z_B,IE_A,IE_B,EN_A,EN_B,EA_A,EA_B,AD_A,AD_B,IR_A,IR_B,MP_A,MP_B,BP_A,BP_B,HE_A,HE_B,HF_A,HF_B,IR_X,Tf,Of
https://doi.org/10.1016/j.jallcom.2013.05.019,2013.0,La0.95Ba0.05CoO3,"La, Ba",Co,703.0,771.331521739131,1.046055255025,31.0276679841898,0.0207024071395156,56.95,27.0,536.34,760.4,1.0895,1.88,46.29749999999999,63.7,6.029399999999999,8.86,104.6,74.5,910.35,1495.0,3383.05,2870.0,387.015,377.0,6.362,13.2,140.0,0.8064542718008064,0.5321428571428571
https://doi.org/10.1016/j.jallcom.2013.05.019,2013.0,La0.95Ba0.05CoO3,"La, Ba",Co,785.0,784.782608695652,1.16952443298352,27.0750988142293,0.0158113766454353,56.95,27.0,536.34,760.4,1.0895,1.88,46.29749999999999,63.7,6.029399999999999,8.86,104.6,74.5,910.35,1495.0,3383.05,2870.0,387.015,377.0,6.362,13.2,140.0,0.8064542718008064,0.5321428571428571
https://doi.org/10.1016/j.jallcom.2013.05.019,2013.0,La0.95Ba0.05CoO3,"La, Ba",Co,873.0,790.163043478261,1.26315913037634,23.9130434782609,0.0134760562812624,56.95,27.0,536.34,760.4,1.0895,1.88,46.29749999999999,63.7,6.029399999999999,8.86,104.6,74.5,910.35,1495.0,3383.05,2870.0,387.015,377.0,6.362,13.2,140.0,0.8064542718008064,0.5321428571428571
https://doi.org/10.1016/j.jallcom.2013.05.019,2013.0,La0.95Ba0.05CoO3,"La, Ba",Co,930.0,792.853260869565,1.29353876633281,23.1225296442688,0.0122829267062507,56.95,27.0,536.34,760.4,1.0895,1.88,46.29749999999999,63.7,6.029399999999999,8.86,104.6,74.5,910.35,1495.0,3383.05,2870.0,387.015,377.0,6.362,13.2,140.0,0.8064542718008064,0.5321428571428571
https://doi.org/10.1016/j.jallcom.2013.05.019,2013.0,La0.95Ba0.05CoO3,"La, Ba",Co,1000.0,792.853260869565,1.29914080584327,22.3320158102767,0.0105701320090683,56.95,27.0,536.34,760.4,1.0895,1.88,46.29749999999999,63.7,6.029399999999999,8.86,104.6,74.5,910.35,1495.0,3383.05,2870.0,387.015,377.0,6.362,13.2,140.0,0.8064542718008064,0.5321428571428571
https://doi.org/10.1016/j.jallcom.2013.05.019,2013.0,La0.95Ba0.05CoO3,"La, Ba",Co,1070.0,787.472826086957,1.2926276501473,20.7509881422926,0.0105586240310914,56.95,27.0,536.34,760.4,1.0895,1.88,46.29749999999999,63.7,6.029399999999999,8.86,104.6,74.5,910.35,1495.0,3383.05,2870.0,387.015,377.0,6.362,13.2,140.0,0.8064542718008064,0.5321428571428571
https://doi.org/10.1016/j.jallcom.2013.05.019,2013.0,La0.95Ba0.05CoO3,"La, Ba",Co,1097.0,784.782608695652,1.27209598762883,20.7509881422926,0.0098955966749433,56.95,27.0,536.34,760.4,1.0895,1.88,46.29749999999999,63.7,6.029399999999999,8.86,104.6,74.5,910.35,1495.0,3383.05,2870.0,387.015,377.0,6.362,13.2,140.0,0.8064542718008064,0.5321428571428571
https://doi.org/10.1016/j.jallcom.2013.05.019,2013.0,La0.95Ba0.05CoO3,"La, Ba",Co,1135.0,776.711956521739,1.28510021517971,20.7509881422926,0.0097798176256792,56.95,27.0,536.34,760.4,1.0895,1.88,46.29749999999999,63.7,6.029399999999999,8.86,104.6,74.5,910.35,1495.0,3383.05,2870.0,387.015,377.0,6.362,13.2,140.0,0.8064542718008064,0.5321428571428571
https://doi.org/10.1016/j.jallcom.2013.05.019,2013.0,La0.95Ba0.05CoO3,"La, Ba",Co,1195.0,768.641304347826,1.29552063332638,20.7509881422926,0.0099584310338623,56.95,27.0,536.34,760.4,1.0895,1.88,46.29749999999999,63.7,6.029399999999999,8.86,104.6,74.5,910.35,1495.0,3383.05,2870.0,387.015,377.0,6.362,13.2,140.0,0.8064542718008064,0.5321428571428571
https://doi.org/10.1016/j.jallcom.2013.05.019,2013.0,La0.95Ba0.05CoO3,"La, Ba",Co,1268.0,765.951086956522,1.21754461864551,19.9604743083005,0.0086452428802763,56.95,27.0,536.34,760.4,1.0895,1.88,46.29749999999999,63.7,6.029399999999999,8.86,104.6,74.5,910.35,1495.0,3383.05,2870.0,387.015,377.0,6.362,13.2,140.0,0.8064542718008064,0.5321428571428571
https://doi.org/10.1016/j.cap.2010.12.032,2011.0, SmCoO3,Sm,Co,617.0,34.020618556701,1.13832410644911,147.04910760975,0.0299903966307215,62.0,27.0,544.5,760.4,1.17,1.88,15.63,63.7,7.54,8.86,96.0,74.5,1072.0,1495.0,1794.0,2870.0,300.0,377.0,7.47,13.2,140.0,0.7780997880007781,0.5321428571428571
https://doi.org/10.1016/j.cap.2010.12.032,2011.0, SmCoO3,Sm,Co,628.0,55.6701030927834,1.1574923513986,140.570668147673,,62.0,27.0,544.5,760.4,1.17,1.88,15.63,63.7,7.54,8.86,96.0,74.5,1072.0,1495.0,1794.0,2870.0,300.0,377.0,7.47,13.2,140.0,0.7780997880007781,0.5321428571428571
https://doi.org/10.1016/j.cap.2010.12.032,2011.0, SmCoO3,Sm,Co,660.0,120.618556701031,1.22649803321678,118.368705574329,0.0388633313278104,62.0,27.0,544.5,760.4,1.17,1.88,15.63,63.7,7.54,8.86,96.0,74.5,1072.0,1495.0,1794.0,2870.0,300.0,377.0,7.47,13.2,140.0,0.7780997880007781,0.5321428571428571
https://doi.org/10.1016/j.cap.2010.12.032,2011.0, SmCoO3,Sm,Co,705.0,216.494845360825,1.38839597902098,85.9920876774773,0.0476425849647491,62.0,27.0,544.5,760.4,1.17,1.88,15.63,63.7,7.54,8.86,96.0,74.5,1072.0,1495.0,1794.0,2870.0,300.0,377.0,7.47,13.2,140.0,0.7780997880007781,0.5321428571428571
https://doi.org/10.1016/j.cap.2010.12.032,2011.0, SmCoO3,Sm,Co,735.0,281.469111274502,1.51579108391608,72.0995784181846,0.0512292312676448,62.0,27.0,544.5,760.4,1.17,1.88,15.63,63.7,7.54,8.86,96.0,74.5,1072.0,1495.0,1794.0,2870.0,300.0,377.0,7.47,13.2,140.0,0.7780997880007781,0.5321428571428571
https://doi.org/10.1016/j.cap.2010.12.032,2011.0, SmCoO3,Sm,Co,759.0,344.981462071555,1.62195367132867,67.1396990143857,0.050185356597399,62.0,27.0,544.5,760.4,1.17,1.88,15.63,63.7,7.54,8.86,96.0,74.5,1072.0,1495.0,1794.0,2870.0,300.0,377.0,7.47,13.2,140.0,0.7780997880007781,0.5321428571428571
https://doi.org/10.1016/j.cap.2010.12.032,2011.0, SmCoO3,Sm,Co,784.0,404.015377876508,1.73873251748252,61.5596723995543,0.0495429721849401,62.0,27.0,544.5,760.4,1.17,1.88,15.63,63.7,7.54,8.86,96.0,74.5,1072.0,1495.0,1794.0,2870.0,300.0,377.0,7.47,13.2,140.0,0.7780997880007781,0.5321428571428571
https://doi.org/10.1016/j.cap.2010.12.032,2011.0, SmCoO3,Sm,Co,800.0,444.592713107958,1.80243006993007,59.3885080187097,0.0490611838755959,62.0,27.0,544.5,760.4,1.17,1.88,15.63,63.7,7.54,8.86,96.0,74.5,1072.0,1495.0,1794.0,2870.0,300.0,377.0,7.47,13.2,140.0,0.7780997880007781,0.5321428571428571
https://doi.org/10.1016/j.cap.2010.12.032,2011.0, SmCoO3,Sm,Co,831.0,515.365556998263,1.92274766899767,,0.0484990975146943,62.0,27.0,544.5,760.4,1.17,1.88,15.63,63.7,7.54,8.86,96.0,74.5,1072.0,1495.0,1794.0,2870.0,300.0,377.0,7.47,13.2,140.0,0.7780997880007781,0.5321428571428571
https://doi.org/10.1016/j.cap.2010.12.032,2011.0,SmCo0.98Fe0.02O3,Sm,"Co, Fe",621.0,34.020618556701,1.76114461926962,163.304235824078,0.0231249132225668,62.0,26.98,544.5,760.44,1.17,1.879,15.63,62.74,7.54,8.8402,96.0,74.58,1072.0,1495.86,1794.0,2869.84,300.0,376.4,7.47,13.212,140.0,0.7778096958065379,0.5327142857142857
https://doi.org/10.1016/j.cap.2010.12.032,2011.0,SmCo0.98Fe0.02O3,Sm,"Co, Fe",647.0,77.3195876288659,1.80125048562549,141.881029777522,0.0283978186081671,62.0,26.98,544.5,760.44,1.17,1.879,15.63,62.74,7.54,8.8402,96.0,74.58,1072.0,1495.86,1794.0,2869.84,300.0,376.4,7.47,13.212,140.0,0.7778096958065379,0.5327142857142857
https://doi.org/10.1016/j.cap.2010.12.032,2011.0,SmCo0.98Fe0.02O3,Sm,"Co, Fe",667.0,106.728720491842,1.85551136363636,125.048510740943,0.0325197852547785,62.0,26.98,544.5,760.44,1.17,1.879,15.63,62.74,7.54,8.8402,96.0,74.58,1072.0,1495.86,1794.0,2869.84,300.0,376.4,7.47,13.212,140.0,0.7778096958065379,0.5327142857142857
https://doi.org/10.1016/j.cap.2010.12.032,2011.0,SmCo0.98Fe0.02O3,Sm,"Co, Fe",702.0,163.401279664596,2.06783653846154,96.9938349705709,0.0391577575168541,62.0,26.98,544.5,760.44,1.17,1.879,15.63,62.74,7.54,8.8402,96.0,74.58,1072.0,1495.86,1794.0,2869.84,300.0,376.4,7.47,13.212,140.0,0.7778096958065379,0.5327142857142857
https://doi.org/10.1016/j.cap.2010.12.032,2011.0,SmCo0.98Fe0.02O3,Sm,"Co, Fe",716.0,189.254063482627,2.15630536130536,85.2618405903729,0.041894582774101,62.0,26.98,544.5,760.44,1.17,1.879,15.63,62.74,7.54,8.8402,96.0,74.58,1072.0,1495.86,1794.0,2869.84,300.0,376.4,7.47,13.212,140.0,0.7778096958065379,0.5327142857142857
https://doi.org/10.1016/j.cap.2010.12.032,2011.0,SmCo0.98Fe0.02O3,Sm,"Co, Fe",747.0,254.394936094989,2.37570804195804,75.0328647773158,0.0426373397510066,62.0,26.98,544.5,760.44,1.17,1.879,15.63,62.74,7.54,8.8402,96.0,74.58,1072.0,1495.86,1794.0,2869.84,300.0,376.4,7.47,13.212,140.0,0.7778096958065379,0.5327142857142857
https://doi.org/10.1016/j.cap.2010.12.032,2011.0,SmCo0.98Fe0.02O3,Sm,"Co, Fe",775.0,317.093025984387,2.59157196969697,67.8614827144689,,62.0,26.98,544.5,760.44,1.17,1.879,15.63,62.74,7.54,8.8402,96.0,74.58,1072.0,1495.86,1794.0,2869.84,300.0,376.4,7.47,13.212,140.0,0.7778096958065379,0.5327142857142857
https://doi.org/10.1016/j.cap.2010.12.032,2011.0,SmCo0.98Fe0.02O3,Sm,"Co, Fe",790.0,358.823897501682,2.66588578088578,64.7845552332854,0.0420752533901051,62.0,26.98,544.5,760.44,1.17,1.879,15.63,62.74,7.54,8.8402,96.0,74.58,1072.0,1495.86,1794.0,2869.84,300.0,376.4,7.47,13.212,140.0,0.7778096958065379,0.5327142857142857
https://doi.org/10.1016/j.cap.2010.12.032,2011.0,SmCo0.98Fe0.02O3,Sm,"Co, Fe",800.0,379.723260798148,2.74491792929293,62.7351797501234,0.0419949553385477,62.0,26.98,544.5,760.44,1.17,1.879,15.63,62.74,7.54,8.8402,96.0,74.58,1072.0,1495.86,1794.0,2869.84,300.0,376.4,7.47,13.212,140.0,0.7778096958065379,0.5327142857142857
https://doi.org/10.1016/j.cap.2010.12.032,2011.0,SmCo0.98Fe0.02O3,Sm,"Co, Fe",830.0,441.227101356319,2.89236596736597,,0.041834359235433,62.0,26.98,544.5,760.44,1.17,1.879,15.63,62.74,7.54,8.8402,96.0,74.58,1072.0,1495.86,1794.0,2869.84,300.0,376.4,7.47,13.212,140.0,0.7778096958065379,0.5327142857142857
https://doi.org/10.1016/j.cap.2010.12.032,2011.0,SmCo0.95Fe0.05O3,Sm,"Co, Fe",617.0,19.0056787071946,,190.801813716777,,62.0,26.95,544.5,760.5,1.17,1.8775,15.63,61.3,7.54,8.8105,96.0,74.69999999999999,1072.0,1497.15,1794.0,2869.6,300.0,375.5,7.47,13.23,140.0,0.7773749628605818,0.5335714285714285
https://doi.org/10.1016/j.cap.2010.12.032,2011.0,SmCo0.95Fe0.05O3,Sm,"Co, Fe",633.0,36.2408679192151,,176.521347168664,,62.0,26.95,544.5,760.5,1.17,1.8775,15.63,61.3,7.54,8.8105,96.0,74.69999999999999,1072.0,1497.15,1794.0,2869.6,300.0,375.5,7.47,13.23,140.0,0.7773749628605818,0.5335714285714285
https://doi.org/10.1016/j.cap.2010.12.032,2011.0,SmCo0.95Fe0.05O3,Sm,"Co, Fe",647.0,53.6117672825118,,163.773973880316,,62.0,26.95,544.5,760.5,1.17,1.8775,15.63,61.3,7.54,8.8105,96.0,74.69999999999999,1072.0,1497.15,1794.0,2869.6,300.0,375.5,7.47,13.23,140.0,0.7773749628605818,0.5335714285714285
https://doi.org/10.1016/j.cap.2010.12.032,2011.0,SmCo0.95Fe0.05O3,Sm,"Co, Fe",674.0,86.4536238912441,,136.746850107965,,62.0,26.95,544.5,760.5,1.17,1.8775,15.63,61.3,7.54,8.8105,96.0,74.69999999999999,1072.0,1497.15,1794.0,2869.6,300.0,375.5,7.47,13.23,140.0,0.7773749628605818,0.5335714285714285
https://doi.org/10.1016/j.cap.2010.12.032,2011.0,SmCo0.95Fe0.05O3,Sm,"Co, Fe",695.0,111.288581574707,,118.389830580942,,62.0,26.95,544.5,760.5,1.17,1.8775,15.63,61.3,7.54,8.8105,96.0,74.69999999999999,1072.0,1497.15,1794.0,2869.6,300.0,375.5,7.47,13.23,140.0,0.7773749628605818,0.5335714285714285
https://doi.org/10.1016/j.cap.2010.12.032,2011.0,SmCo0.95Fe0.05O3,Sm,"Co, Fe",735.0,173.986671464105,,87.2689682910379,,62.0,26.95,544.5,760.5,1.17,1.8775,15.63,61.3,7.54,8.8105,96.0,74.69999999999999,1072.0,1497.15,1794.0,2869.6,300.0,375.5,7.47,13.23,140.0,0.7773749628605818,0.5335714285714285
https://doi.org/10.1016/j.cap.2010.12.032,2011.0,SmCo0.95Fe0.05O3,Sm,"Co, Fe",749.0,202.485803232014,,83.1745137093746,,62.0,26.95,544.5,760.5,1.17,1.8775,15.63,61.3,7.54,8.8105,96.0,74.69999999999999,1072.0,1497.15,1794.0,2869.6,300.0,375.5,7.47,13.23,140.0,0.7773749628605818,0.5335714285714285
https://doi.org/10.1016/j.cap.2010.12.032,2011.0,SmCo0.95Fe0.05O3,Sm,"Co, Fe",767.0,240.756065891776,,78.0560874502403,,62.0,26.95,544.5,760.5,1.17,1.8775,15.63,61.3,7.54,8.8105,96.0,74.69999999999999,1072.0,1497.15,1794.0,2869.6,300.0,375.5,7.47,13.23,140.0,0.7773749628605818,0.5335714285714285
https://doi.org/10.1016/j.cap.2010.12.032,2011.0,SmCo0.95Fe0.05O3,Sm,"Co, Fe",776.0,259.891197221657,,76.0059959029682,,62.0,26.95,544.5,760.5,1.17,1.8775,15.63,61.3,7.54,8.8105,96.0,74.69999999999999,1072.0,1497.15,1794.0,2869.6,300.0,375.5,7.47,13.23,140.0,0.7773749628605818,0.5335714285714285
https://doi.org/10.1016/j.cap.2010.12.032,2011.0,SmCo0.95Fe0.05O3,Sm,"Co, Fe",785.0,278.822763324625,,72.9362290628859,,62.0,26.95,544.5,760.5,1.17,1.8775,15.63,61.3,7.54,8.8105,96.0,74.69999999999999,1072.0,1497.15,1794.0,2869.6,300.0,375.5,7.47,13.23,140.0,0.7773749628605818,0.5335714285714285
https://doi.org/10.1016/j.cap.2010.12.032,2011.0,SmCo0.95Fe0.05O3,Sm,"Co, Fe",797.0,307.525460319447,,69.8657461586934,,62.0,26.95,544.5,760.5,1.17,1.8775,15.63,61.3,7.54,8.8105,96.0,74.69999999999999,1072.0,1497.15,1794.0,2869.6,300.0,375.5,7.47,13.23,140.0,0.7773749628605818,0.5335714285714285
https://doi.org/10.1016/j.cap.2010.12.032,2011.0,Sm0.98Sr0.02CoO3,"Sm, Sr",Co,617.0,89.6907216494844,2.10499344405594,145.511506046039,0.069296292868052,61.52,27.0,544.6,760.4,1.1655999999999995,1.88,15.418,63.7,7.442,8.86,96.44,74.5,1066.1,1495.0,1785.6999999999998,2870.0,296.822,377.0,7.4806,13.2,140.0,0.7795504825207795,0.5321428571428571
https://doi.org/10.1016/j.cap.2010.12.032,2011.0,Sm0.98Sr0.02CoO3,"Sm, Sr",Co,650.0,174.80093237176,2.2660067016317,122.38386665176,0.0709022538991993,61.52,27.0,544.6,760.4,1.1655999999999995,1.88,15.418,63.7,7.442,8.86,96.44,74.5,1066.1,1495.0,1785.6999999999998,2870.0,296.822,377.0,7.4806,13.2,140.0,0.7795504825207795,0.5321428571428571
https://doi.org/10.1016/j.cap.2010.12.032,2011.0,Sm0.98Sr0.02CoO3,"Sm, Sr",Co,675.0,244.420239976221,2.41109557109557,104.49956543534,0.0709022538991993,61.52,27.0,544.6,760.4,1.1655999999999995,1.88,15.418,63.7,7.442,8.86,96.44,74.5,1066.1,1495.0,1785.6999999999998,2870.0,296.822,377.0,7.4806,13.2,140.0,0.7795504825207795,0.5321428571428571
https://doi.org/10.1016/j.cap.2010.12.032,2011.0,Sm0.98Sr0.02CoO3,"Sm, Sr",Co,702.0,324.082098775089,2.63757575757576,85.0729022788499,0.0709022538991993,61.52,27.0,544.6,760.4,1.1655999999999995,1.88,15.418,63.7,7.442,8.86,96.44,74.5,1066.1,1495.0,1785.6999999999998,2870.0,296.822,377.0,7.4806,13.2,140.0,0.7795504825207795,0.5321428571428571
https://doi.org/10.1016/j.cap.2010.12.032,2011.0,Sm0.98Sr0.02CoO3,"Sm, Sr",Co,730.0,382.437463823663,2.87113344988345,67.7966309518228,0.0703401675382978,61.52,27.0,544.6,760.4,1.1655999999999995,1.88,15.418,63.7,7.442,8.86,96.44,74.5,1066.1,1495.0,1785.6999999999998,2870.0,296.822,377.0,7.4806,13.2,140.0,0.7795504825207795,0.5321428571428571
https://doi.org/10.1016/j.cap.2010.12.032,2011.0,Sm0.98Sr0.02CoO3,"Sm, Sr",Co,762.0,489.648483331508,3.18962121212121,62.8276635567945,0.0624709584856759,61.52,27.0,544.6,760.4,1.1655999999999995,1.88,15.418,63.7,7.442,8.86,96.44,74.5,1066.1,1495.0,1785.6999999999998,2870.0,296.822,377.0,7.4806,13.2,140.0,0.7795504825207795,0.5321428571428571
https://doi.org/10.1016/j.cap.2010.12.032,2011.0,Sm0.98Sr0.02CoO3,"Sm, Sr",Co,775.0,527.375905386168,3.27455128205128,60.3462091896902,0.0601958470248839,61.52,27.0,544.6,760.4,1.1655999999999995,1.88,15.418,63.7,7.442,8.86,96.44,74.5,1066.1,1495.0,1785.6999999999998,2870.0,296.822,377.0,7.4806,13.2,140.0,0.7795504825207795,0.5321428571428571
https://doi.org/10.1016/j.cap.2010.12.032,2011.0,Sm0.98Sr0.02CoO3,"Sm, Sr",Co,798.0,588.445473460257,3.40902389277389,55.0803674145026,0.0546418984588328,61.52,27.0,544.6,760.4,1.1655999999999995,1.88,15.418,63.7,7.442,8.86,96.44,74.5,1066.1,1495.0,1785.6999999999998,2870.0,296.822,377.0,7.4806,13.2,140.0,0.7795504825207795,0.5321428571428571
https://doi.org/10.1016/j.cap.2010.12.032,2011.0,Sm0.98Sr0.02CoO3,"Sm, Sr",Co,820.0,652.772085164964,3.52580273892774,,0.0502656546489564,61.52,27.0,544.6,760.4,1.1655999999999995,1.88,15.418,63.7,7.442,8.86,96.44,74.5,1066.1,1495.0,1785.6999999999998,2870.0,296.822,377.0,7.4806,13.2,140.0,0.7795504825207795,0.5321428571428571
https://doi.org/10.1016/j.cap.2010.12.032,2011.0,Sm0.98Sr0.02CoO3,"Sm, Sr",Co,829.0,673.332173083241,3.58478195415695,,0.0488804554079696,61.52,27.0,544.6,760.4,1.1655999999999995,1.88,15.418,63.7,7.442,8.86,96.44,74.5,1066.1,1495.0,1785.6999999999998,2870.0,296.822,377.0,7.4806,13.2,140.0,0.7795504825207795,0.5321428571428571
https://doi.org/10.1016/j.cap.2010.12.032,2011.0,Sm0.98Sr0.02CoO3,"Sm, Sr",Co,875.0,740.712263191652,3.8557914481352,,,61.52,27.0,544.6,760.4,1.1655999999999995,1.88,15.418,63.7,7.442,8.86,96.44,74.5,1066.1,1495.0,1785.6999999999998,2870.0,296.822,377.0,7.4806,13.2,140.0,0.7795504825207795,0.5321428571428571
https://doi.org/10.1016/j.cap.2010.12.032,2011.0,Sm0.98Sr0.02Co0.98Fe0.02O3,"Sm, Sr","Co, Fe",507.0,20.9056208250551,1.93690268065268,,0.0451667283750636,61.52,26.98,544.6,760.44,1.1655999999999995,1.879,15.418,62.74,7.442,8.8402,96.44,74.58,1066.1,1495.86,1785.6999999999998,2869.84,296.822,376.4,7.4806,13.212,140.0,0.7792598494766857,0.5327142857142857
https://doi.org/10.1016/j.cap.2010.12.032,2011.0,Sm0.98Sr0.02Co0.98Fe0.02O3,"Sm, Sr","Co, Fe",554.0,45.8310519427018,1.77412004662005,,0.0486998426435877,61.52,26.98,544.6,760.44,1.1655999999999995,1.879,15.418,62.74,7.442,8.8402,96.44,74.58,1066.1,1495.86,1785.6999999999998,2869.84,296.822,376.4,7.4806,13.212,140.0,0.7792598494766857,0.5327142857142857
https://doi.org/10.1016/j.cap.2010.12.032,2011.0,Sm0.98Sr0.02Co0.98Fe0.02O3,"Sm, Sr","Co, Fe",616.0,86.0464934374169,2.00060023310023,141.418452362385,0.0516307215254316,61.52,26.98,544.6,760.44,1.1655999999999995,1.879,15.418,62.74,7.442,8.8402,96.44,74.58,1066.1,1495.86,1785.6999999999998,2869.84,296.822,376.4,7.4806,13.212,140.0,0.7792598494766857,0.5327142857142857
https://doi.org/10.1016/j.cap.2010.12.032,2011.0,Sm0.98Sr0.02Co0.98Fe0.02O3,"Sm, Sr","Co, Fe",637.0,137.228607632844,2.08906905594406,128.661054176496,0.0504262507520711,61.52,26.98,544.6,760.44,1.1655999999999995,1.879,15.418,62.74,7.442,8.8402,96.44,74.58,1066.1,1495.86,1785.6999999999998,2869.84,296.822,376.4,7.4806,13.212,140.0,0.7792598494766857,0.5327142857142857
https://doi.org/10.1016/j.cap.2010.12.032,2011.0,Sm0.98Sr0.02Co0.98Fe0.02O3,"Sm, Sr","Co, Fe",662.0,193.528933247814,2.22177229020979,111.312252916521,0.0488470557381096,61.52,26.98,544.6,760.44,1.1655999999999995,1.879,15.418,62.74,7.442,8.8402,96.44,74.58,1066.1,1495.86,1785.6999999999998,2869.84,296.822,376.4,7.4806,13.212,140.0,0.7792598494766857,0.5327142857142857
https://doi.org/10.1016/j.cap.2010.12.032,2011.0,Sm0.98Sr0.02Co0.98Fe0.02O3,"Sm, Sr","Co, Fe",680.0,241.298906496879,2.32262674825175,98.0450170842264,0.0480440752225359,61.52,26.98,544.6,760.44,1.1655999999999995,1.879,15.418,62.74,7.442,8.8402,96.44,74.58,1066.1,1495.86,1785.6999999999998,2869.84,296.822,376.4,7.4806,13.212,140.0,0.7792598494766857,0.5327142857142857
https://doi.org/10.1016/j.cap.2010.12.032,2011.0,Sm0.98Sr0.02Co0.98Fe0.02O3,"Sm, Sr","Co, Fe",707.0,307.932590773274,2.52787441724942,80.1842299855155,0.0465719442773175,61.52,26.98,544.6,760.44,1.1655999999999995,1.879,15.418,62.74,7.442,8.8402,96.44,74.58,1066.1,1495.86,1785.6999999999998,2869.84,296.822,376.4,7.4806,13.212,140.0,0.7792598494766857,0.5327142857142857
https://doi.org/10.1016/j.cap.2010.12.032,2011.0,Sm0.98Sr0.02Co0.98Fe0.02O3,"Sm, Sr","Co, Fe",732.0,367.373637032054,2.74019959207459,67.4189550944151,0.0460366239336018,61.52,26.98,544.6,760.44,1.1655999999999995,1.879,15.418,62.74,7.442,8.8402,96.44,74.58,1066.1,1495.86,1785.6999999999998,2869.84,296.822,376.4,7.4806,13.212,140.0,0.7792598494766857,0.5327142857142857
https://doi.org/10.1016/j.cap.2010.12.032,2011.0,Sm0.98Sr0.02Co0.98Fe0.02O3,"Sm, Sr","Co, Fe",757.0,430.275292148366,2.94190850815851,63.3087471023291,0.0432395751376869,61.52,26.98,544.6,760.44,1.1655999999999995,1.879,15.418,62.74,7.442,8.8402,96.44,74.58,1066.1,1495.86,1785.6999999999998,2869.84,296.822,376.4,7.4806,13.212,140.0,0.7792598494766857,0.5327142857142857
https://doi.org/10.1016/j.cap.2010.12.032,2011.0,Sm0.98Sr0.02Co0.98Fe0.02O3,"Sm, Sr","Co, Fe",790.0,512.990629350938,3.14715617715618,56.6386099165659,0.0408707826167446,61.52,26.98,544.6,760.44,1.1655999999999995,1.879,15.418,62.74,7.442,8.8402,96.44,74.58,1066.1,1495.86,1785.6999999999998,2869.84,296.822,376.4,7.4806,13.212,140.0,0.7792598494766857,0.5327142857142857
https://doi.org/10.1016/j.cap.2010.12.032,2011.0,Sm0.98Sr0.02Co0.98Fe0.02O3,"Sm, Sr","Co, Fe",798.0,534.297123101231,3.20377622377622,55.0976399515888,0.0402083236913963,61.52,26.98,544.6,760.44,1.1655999999999995,1.879,15.418,62.74,7.442,8.8402,96.44,74.58,1066.1,1495.86,1785.6999999999998,2869.84,296.822,376.4,7.4806,13.212,140.0,0.7792598494766857,0.5327142857142857
https://doi.org/10.1016/j.cap.2010.12.032,2011.0,Sm0.98Sr0.02Co0.98Fe0.02O3,"Sm, Sr","Co, Fe",803.0,545.696775808395,3.23208624708625,,0.0398269079464988,61.52,26.98,544.6,760.44,1.1655999999999995,1.879,15.418,62.74,7.442,8.8402,96.44,74.58,1066.1,1495.86,1785.6999999999998,2869.84,296.822,376.4,7.4806,13.212,140.0,0.7792598494766857,0.5327142857142857
https://doi.org/10.1016/j.cap.2010.12.032,2011.0,Sm0.98Sr0.02Co0.98Fe0.02O3,"Sm, Sr","Co, Fe",830.0,601.93893992996,3.37363636363636,,0.0374982644513352,61.52,26.98,544.6,760.44,1.1655999999999995,1.879,15.418,62.74,7.442,8.8402,96.44,74.58,1066.1,1495.86,1785.6999999999998,2869.84,296.822,376.4,7.4806,13.212,140.0,0.7792598494766857,0.5327142857142857
https://doi.org/10.1063/1.3477959,2010.0,Ca0.9Dy0.1MnO3,"Ca, Dy",Mn,398.0,145.830189,2.43365544893454,-106.50567325892,,24.6,25.0,588.1199999999999,717.3,1.022,1.55,3.239,0.0,2.24,7.21,99.1,83.0,898.7,1246.0,1591.8000000000002,2061.0,169.23,221.0,8.540999999999999,13.2,140.0,0.7582724960516551,0.5928571428571429
https://doi.org/10.1063/1.3477959,2010.0,Ca0.9Dy0.1MnO3,"Ca, Dy",Mn,432.0,145.1035287,2.40134777972999,-112.845144273716,,24.6,25.0,588.1199999999999,717.3,1.022,1.55,3.239,0.0,2.24,7.21,99.1,83.0,898.7,1246.0,1591.8000000000002,2061.0,169.23,221.0,8.540999999999999,13.2,140.0,0.7582724960516551,0.5928571428571429
https://doi.org/10.1063/1.3477959,2010.0,Ca0.9Dy0.1MnO3,"Ca, Dy",Mn,463.0,143.800384,2.36096319322431,-119.593748654973,,24.6,25.0,588.1199999999999,717.3,1.022,1.55,3.239,0.0,2.24,7.21,99.1,83.0,898.7,1246.0,1591.8000000000002,2061.0,169.23,221.0,8.540999999999999,13.2,140.0,0.7582724960516551,0.5928571428571429
https://doi.org/10.1063/1.3477959,2010.0,Ca0.9Dy0.1MnO3,"Ca, Dy",Mn,494.0,142.3103688,2.32318406391254,-126.275668775669,,24.6,25.0,588.1199999999999,717.3,1.022,1.55,3.239,0.0,2.24,7.21,99.1,83.0,898.7,1246.0,1591.8000000000002,2061.0,169.23,221.0,8.540999999999999,13.2,140.0,0.7582724960516551,0.5928571428571429
https://doi.org/10.1063/1.3477959,2010.0,Ca0.9Dy0.1MnO3,"Ca, Dy",Mn,535.0,140.3229934,2.2723776486312,-131.388347102633,,24.6,25.0,588.1199999999999,717.3,1.022,1.55,3.239,0.0,2.24,7.21,99.1,83.0,898.7,1246.0,1591.8000000000002,2061.0,169.23,221.0,8.540999999999999,13.2,140.0,0.7582724960516551,0.5928571428571429
https://doi.org/10.1063/1.3477959,2010.0,Ca0.9Dy0.1MnO3,"Ca, Dy",Mn,589.0,137.6265273,2.20724121878332,-138.816633102347,,24.6,25.0,588.1199999999999,717.3,1.022,1.55,3.239,0.0,2.24,7.21,99.1,83.0,898.7,1246.0,1591.8000000000002,2061.0,169.23,221.0,8.540999999999999,13.2,140.0,0.7582724960516551,0.5928571428571429
https://doi.org/10.1063/1.3477959,2010.0,Ca0.9Dy0.1MnO3,"Ca, Dy",Mn,615.0,136.524029,2.17988391824721,-142.374873803445,,24.6,25.0,588.1199999999999,717.3,1.022,1.55,3.239,0.0,2.24,7.21,99.1,83.0,898.7,1246.0,1591.8000000000002,2061.0,169.23,221.0,8.540999999999999,13.2,140.0,0.7582724960516551,0.5928571428571429
https://doi.org/10.1063/1.3477959,2010.0,Ca0.9Dy0.1MnO3,"Ca, Dy",Mn,660.0,134.4246401,2.15904026069589,-147.051942766228,,24.6,25.0,588.1199999999999,717.3,1.022,1.55,3.239,0.0,2.24,7.21,99.1,83.0,898.7,1246.0,1591.8000000000002,2061.0,169.23,221.0,8.540999999999999,13.2,140.0,0.7582724960516551,0.5928571428571429
https://doi.org/10.1063/1.3477959,2010.0,Ca0.9Dy0.1MnO3,"Ca, Dy",Mn,670.0,134.0632721,2.1525266177111,-147.895649324221,,24.6,25.0,588.1199999999999,717.3,1.022,1.55,3.239,0.0,2.24,7.21,99.1,83.0,898.7,1246.0,1591.8000000000002,2061.0,169.23,221.0,8.540999999999999,13.2,140.0,0.7582724960516551,0.5928571428571429
https://doi.org/10.1063/1.3477959,2010.0,Ca0.9Dy0.1MnO3,"Ca, Dy",Mn,692.0,133.0561878,2.14080206033848,-149.894867037724,,24.6,25.0,588.1199999999999,717.3,1.022,1.55,3.239,0.0,2.24,7.21,99.1,83.0,898.7,1246.0,1591.8000000000002,2061.0,169.23,221.0,8.540999999999999,13.2,140.0,0.7582724960516551,0.5928571428571429
https://doi.org/10.1063/1.3477959,2010.0,Ca0.9Dy0.1MnO3,"Ca, Dy",Mn,700.0,132.7412254,2.1342884173537,-151.963782249497,,24.6,25.0,588.1199999999999,717.3,1.022,1.55,3.239,0.0,2.24,7.21,99.1,83.0,898.7,1246.0,1591.8000000000002,2061.0,169.23,221.0,8.540999999999999,13.2,140.0,0.7582724960516551,0.5928571428571429
https://doi.org/10.1063/1.3477959,2010.0,Ca0.9Dy0.1MnO3,"Ca, Dy",Mn,724.0,131.8437906,2.12256385998108,-151.353012067298,,24.6,25.0,588.1199999999999,717.3,1.022,1.55,3.239,0.0,2.24,7.21,99.1,83.0,898.7,1246.0,1591.8000000000002,2061.0,169.23,221.0,8.540999999999999,13.2,140.0,0.7582724960516551,0.5928571428571429
https://doi.org/10.1063/1.3477959,2010.0,Ca0.9Dy0.1MnO3,"Ca, Dy",Mn,754.0,130.7417496,2.10693111681759,-151.998019617067,,24.6,25.0,588.1199999999999,717.3,1.022,1.55,3.239,0.0,2.24,7.21,99.1,83.0,898.7,1246.0,1591.8000000000002,2061.0,169.23,221.0,8.540999999999999,13.2,140.0,0.7582724960516551,0.5928571428571429
https://doi.org/10.1063/1.3477959,2010.0,Ca0.9Dy0.1MnO3,"Ca, Dy",Mn,803.0,129.2462679,2.07240880899821,-154.07671693386,,24.6,25.0,588.1199999999999,717.3,1.022,1.55,3.239,0.0,2.24,7.21,99.1,83.0,898.7,1246.0,1591.8000000000002,2061.0,169.23,221.0,8.540999999999999,13.2,140.0,0.7582724960516551,0.5928571428571429
https://doi.org/10.1063/1.3477959,2010.0,Ca0.9Dy0.1MnO3,"Ca, Dy",Mn,845.0,128.2100952,2.02485921520926,-153.636522207951,,24.6,25.0,588.1199999999999,717.3,1.022,1.55,3.239,0.0,2.24,7.21,99.1,83.0,898.7,1246.0,1591.8000000000002,2061.0,169.23,221.0,8.540999999999999,13.2,140.0,0.7582724960516551,0.5928571428571429
https://doi.org/10.1063/1.3477959,2010.0,Ca0.9Dy0.1MnO3,"Ca, Dy",Mn,875.0,127.4915712,1.98838281449445,-154.095058380773,,24.6,25.0,588.1199999999999,717.3,1.022,1.55,3.239,0.0,2.24,7.21,99.1,83.0,898.7,1246.0,1591.8000000000002,2061.0,169.23,221.0,8.540999999999999,13.2,140.0,0.7582724960516551,0.5928571428571429
https://doi.org/10.1063/1.3477959,2010.0,Ca0.9Dy0.1MnO3,"Ca, Dy",Mn,907.0,126.911995,1.95060368518268,-154.538921396064,,24.6,25.0,588.1199999999999,717.3,1.022,1.55,3.239,0.0,2.24,7.21,99.1,83.0,898.7,1246.0,1591.8000000000002,2061.0,169.23,221.0,8.540999999999999,13.2,140.0,0.7582724960516551,0.5928571428571429
https://doi.org/10.1063/1.3477959,2010.0,Ca0.9Dy0.1MnO3,"Ca, Dy",Mn,953.0,126.3706298,1.9010999984983,-154.626960341246,,24.6,25.0,588.1199999999999,717.3,1.022,1.55,3.239,0.0,2.24,7.21,99.1,83.0,898.7,1246.0,1591.8000000000002,2061.0,169.23,221.0,8.540999999999999,13.2,140.0,0.7582724960516551,0.5928571428571429
https://doi.org/10.1063/1.3477959,2010.0,Ca0.9Dy0.1MnO3,"Ca, Dy",Mn,1008.0,125.6805413,1.83726629724738,-154.315155743727,,24.6,25.0,588.1199999999999,717.3,1.022,1.55,3.239,0.0,2.24,7.21,99.1,83.0,898.7,1246.0,1591.8000000000002,2061.0,169.23,221.0,8.540999999999999,13.2,140.0,0.7582724960516551,0.5928571428571429
https://doi.org/10.1063/1.3477959,2010.0,Ca0.9Dy0.05Yb0.05MnO3,"Ca, Dy, Yb",Mn,392.0,174.7760839,1.75128620984818,-107.691197691198,,24.8,25.0,589.6399999999999,717.3,1.016,1.55,2.686,0.0,2.1580000000000004,7.21,98.85,83.0,869.4500000000002,1246.0,1523.5,2061.0,164.23,221.0,8.496499999999997,13.2,140.0,0.757479655717013,0.5928571428571429
https://doi.org/10.1063/1.3477959,2010.0,Ca0.9Dy0.05Yb0.05MnO3,"Ca, Dy, Yb",Mn,407.0,173.5595575,1.73565346668469,-112.764441907299,,24.8,25.0,589.6399999999999,717.3,1.016,1.55,2.686,0.0,2.1580000000000004,7.21,98.85,83.0,869.4500000000002,1246.0,1523.5,2061.0,164.23,221.0,8.496499999999997,13.2,140.0,0.757479655717013,0.5928571428571429
https://doi.org/10.1063/1.3477959,2010.0,Ca0.9Dy0.05Yb0.05MnO3,"Ca, Dy, Yb",Mn,441.0,170.5933159,1.72262618071511,-119.565450422593,,24.8,25.0,589.6399999999999,717.3,1.016,1.55,2.686,0.0,2.1580000000000004,7.21,98.85,83.0,869.4500000000002,1246.0,1523.5,2061.0,164.23,221.0,8.496499999999997,13.2,140.0,0.757479655717013,0.5928571428571429
https://doi.org/10.1063/1.3477959,2010.0,Ca0.9Dy0.05Yb0.05MnO3,"Ca, Dy, Yb",Mn,470.0,167.6435517,1.70699343755162,-124.649699506842,,24.8,25.0,589.6399999999999,717.3,1.016,1.55,2.686,0.0,2.1580000000000004,7.21,98.85,83.0,869.4500000000002,1246.0,1523.5,2061.0,164.23,221.0,8.496499999999997,13.2,140.0,0.757479655717013,0.5928571428571429
https://doi.org/10.1063/1.3477959,2010.0,Ca0.9Dy0.05Yb0.05MnO3,"Ca, Dy, Yb",Mn,502.0,164.6334918,1.68875523719422,-132.661243518386,,24.8,25.0,589.6399999999999,717.3,1.016,1.55,2.686,0.0,2.1580000000000004,7.21,98.85,83.0,869.4500000000002,1246.0,1523.5,2061.0,164.23,221.0,8.496499999999997,13.2,140.0,0.757479655717013,0.5928571428571429
https://doi.org/10.1063/1.3477959,2010.0,Ca0.9Dy0.05Yb0.05MnO3,"Ca, Dy, Yb",Mn,535.0,161.7489704,1.67572795122464,-137.525395239681,,24.8,25.0,589.6399999999999,717.3,1.016,1.55,2.686,0.0,2.1580000000000004,7.21,98.85,83.0,869.4500000000002,1246.0,1523.5,2061.0,164.23,221.0,8.496499999999997,13.2,140.0,0.757479655717013,0.5928571428571429
https://doi.org/10.1063/1.3477959,2010.0,Ca0.9Dy0.05Yb0.05MnO3,"Ca, Dy, Yb",Mn,565.0,159.0011851,1.65748975086723,-142.521605378748,,24.8,25.0,589.6399999999999,717.3,1.016,1.55,2.686,0.0,2.1580000000000004,7.21,98.85,83.0,869.4500000000002,1246.0,1523.5,2061.0,164.23,221.0,8.496499999999997,13.2,140.0,0.757479655717013,0.5928571428571429
https://doi.org/10.1063/1.3477959,2010.0,Ca0.9Dy0.05Yb0.05MnO3,"Ca, Dy, Yb",Mn,597.0,156.3451988,1.65358156507636,-148.541268255554,,24.8,25.0,589.6399999999999,717.3,1.016,1.55,2.686,0.0,2.1580000000000004,7.21,98.85,83.0,869.4500000000002,1246.0,1523.5,2061.0,164.23,221.0,8.496499999999997,13.2,140.0,0.757479655717013,0.5928571428571429
https://doi.org/10.1063/1.3477959,2010.0,Ca0.9Dy0.05Yb0.05MnO3,"Ca, Dy, Yb",Mn,622.0,154.4813075,1.62882972173417,-150.44511044511,,24.8,25.0,589.6399999999999,717.3,1.016,1.55,2.686,0.0,2.1580000000000004,7.21,98.85,83.0,869.4500000000002,1246.0,1523.5,2061.0,164.23,221.0,8.496499999999997,13.2,140.0,0.757479655717013,0.5928571428571429
https://doi.org/10.1063/1.3477959,2010.0,Ca0.9Dy0.05Yb0.05MnO3,"Ca, Dy, Yb",Mn,661.0,151.5452457,1.59495877821327,-153.966668252383,,24.8,25.0,589.6399999999999,717.3,1.016,1.55,2.686,0.0,2.1580000000000004,7.21,98.85,83.0,869.4500000000002,1246.0,1523.5,2061.0,164.23,221.0,8.496499999999997,13.2,140.0,0.757479655717013,0.5928571428571429
https://doi.org/10.1063/1.3477959,2010.0,Ca0.9Dy0.05Yb0.05MnO3,"Ca, Dy, Yb",Mn,702.0,148.98097,1.56369329188629,-157.634957634958,,24.8,25.0,589.6399999999999,717.3,1.016,1.55,2.686,0.0,2.1580000000000004,7.21,98.85,83.0,869.4500000000002,1246.0,1523.5,2061.0,164.23,221.0,8.496499999999997,13.2,140.0,0.757479655717013,0.5928571428571429
https://doi.org/10.1063/1.3477959,2010.0,Ca0.9Dy0.05Yb0.05MnO3,"Ca, Dy, Yb",Mn,715.0,147.9664355,1.55587692030455,-157.185592185592,,24.8,25.0,589.6399999999999,717.3,1.016,1.55,2.686,0.0,2.1580000000000004,7.21,98.85,83.0,869.4500000000002,1246.0,1523.5,2061.0,164.23,221.0,8.496499999999997,13.2,140.0,0.757479655717013,0.5928571428571429
https://doi.org/10.1063/1.3477959,2010.0,Ca0.9Dy0.05Yb0.05MnO3,"Ca, Dy, Yb",Mn,758.0,145.8348702,1.52461143397756,-157.488226059655,,24.8,25.0,589.6399999999999,717.3,1.016,1.55,2.686,0.0,2.1580000000000004,7.21,98.85,83.0,869.4500000000002,1246.0,1523.5,2061.0,164.23,221.0,8.496499999999997,13.2,140.0,0.757479655717013,0.5928571428571429
https://doi.org/10.1063/1.3477959,2010.0,Ca0.9Dy0.05Yb0.05MnO3,"Ca, Dy, Yb",Mn,803.0,143.4114353,1.4835754831734,-157.158080015223,,24.8,25.0,589.6399999999999,717.3,1.016,1.55,2.686,0.0,2.1580000000000004,7.21,98.85,83.0,869.4500000000002,1246.0,1523.5,2061.0,164.23,221.0,8.496499999999997,13.2,140.0,0.757479655717013,0.5928571428571429
https://doi.org/10.1063/1.3477959,2010.0,Ca0.9Dy0.05Yb0.05MnO3,"Ca, Dy, Yb",Mn,827.0,142.3045411,1.48031866168101,-157.488226059655,,24.8,25.0,589.6399999999999,717.3,1.016,1.55,2.686,0.0,2.1580000000000004,7.21,98.85,83.0,869.4500000000002,1246.0,1523.5,2061.0,164.23,221.0,8.496499999999997,13.2,140.0,0.757479655717013,0.5928571428571429
https://doi.org/10.1063/1.3477959,2010.0,Ca0.9Dy0.05Yb0.05MnO3,"Ca, Dy, Yb",Mn,850.0,141.2293574,1.46989683290535,-157.414860272003,,24.8,25.0,589.6399999999999,717.3,1.016,1.55,2.686,0.0,2.1580000000000004,7.21,98.85,83.0,869.4500000000002,1246.0,1523.5,2061.0,164.23,221.0,8.496499999999997,13.2,140.0,0.757479655717013,0.5928571428571429
https://doi.org/10.1063/1.3477959,2010.0,Ca0.9Dy0.05Yb0.05MnO3,"Ca, Dy, Yb",Mn,890.0,139.7181222,1.45035590395098,-157.075543504115,,24.8,25.0,589.6399999999999,717.3,1.016,1.55,2.686,0.0,2.1580000000000004,7.21,98.85,83.0,869.4500000000002,1246.0,1523.5,2061.0,164.23,221.0,8.496499999999997,13.2,140.0,0.757479655717013,0.5928571428571429
https://doi.org/10.1063/1.3477959,2010.0,Ca0.9Dy0.05Yb0.05MnO3,"Ca, Dy, Yb",Mn,915.0,138.8952797,1.44123680377228,-157.378177378177,,24.8,25.0,589.6399999999999,717.3,1.016,1.55,2.686,0.0,2.1580000000000004,7.21,98.85,83.0,869.4500000000002,1246.0,1523.5,2061.0,164.23,221.0,8.496499999999997,13.2,140.0,0.757479655717013,0.5928571428571429
https://doi.org/10.1063/1.3477959,2010.0,Ca0.9Dy0.05Yb0.05MnO3,"Ca, Dy, Yb",Mn,1005.0,136.2471474,1.41127404604226,-157.781689210261,,24.8,25.0,589.6399999999999,717.3,1.016,1.55,2.686,0.0,2.1580000000000004,7.21,98.85,83.0,869.4500000000002,1246.0,1523.5,2061.0,164.23,221.0,8.496499999999997,13.2,140.0,0.757479655717013,0.5928571428571429
https://doi.org/10.1063/1.3477959,2010.0,Ca0.9Yb0.1MnO3,"Ca, Yb",Mn,398.0,208.4032589,1.98719646799117,-103.993561993562,,25.0,25.0,591.16,717.3,1.01,1.55,2.133,0.0,2.076,7.21,98.6,83.0,840.2,1246.0,1455.2,2061.0,159.23,221.0,8.451999999999998,13.2,140.0,0.756686815382371,0.5928571428571429
https://doi.org/10.1063/1.3477959,2010.0,Ca0.9Yb0.1MnO3,"Ca, Yb",Mn,438.0,202.3955814,1.9673289183223,-113.111095253952,,25.0,25.0,591.16,717.3,1.01,1.55,2.133,0.0,2.076,7.21,98.6,83.0,840.2,1246.0,1455.2,2061.0,159.23,221.0,8.451999999999998,13.2,140.0,0.756686815382371,0.5928571428571429
https://doi.org/10.1063/1.3477959,2010.0,Ca0.9Yb0.1MnO3,"Ca, Yb",Mn,480.0,195.78426,1.94966887417219,-122.355184498042,,25.0,25.0,591.16,717.3,1.01,1.55,2.133,0.0,2.076,7.21,98.6,83.0,840.2,1246.0,1455.2,2061.0,159.23,221.0,8.451999999999998,13.2,140.0,0.756686815382371,0.5928571428571429
https://doi.org/10.1063/1.3477959,2010.0,Ca0.9Yb0.1MnO3,"Ca, Yb",Mn,503.0,192.0208046,1.94083885209713,-127.690711404997,,25.0,25.0,591.16,717.3,1.01,1.55,2.133,0.0,2.076,7.21,98.6,83.0,840.2,1246.0,1455.2,2061.0,159.23,221.0,8.451999999999998,13.2,140.0,0.756686815382371,0.5928571428571429
https://doi.org/10.1063/1.3477959,2010.0,Ca0.9Yb0.1MnO3,"Ca, Yb",Mn,515.0,189.5380286,1.93200883002208,-128.875568875569,,25.0,25.0,591.16,717.3,1.01,1.55,2.133,0.0,2.076,7.21,98.6,83.0,840.2,1246.0,1455.2,2061.0,159.23,221.0,8.451999999999998,13.2,140.0,0.756686815382371,0.5928571428571429
https://doi.org/10.1063/1.3477959,2010.0,Ca0.9Yb0.1MnO3,"Ca, Yb",Mn,566.0,182.5344542,1.9121412803532,-134.396344396344,,25.0,25.0,591.16,717.3,1.01,1.55,2.133,0.0,2.076,7.21,98.6,83.0,840.2,1246.0,1455.2,2061.0,159.23,221.0,8.451999999999998,13.2,140.0,0.756686815382371,0.5928571428571429
https://doi.org/10.1063/1.3477959,2010.0,Ca0.9Yb0.1MnO3,"Ca, Yb",Mn,606.0,177.1861577,1.88565121412804,-138.156341013484,,25.0,25.0,591.16,717.3,1.01,1.55,2.133,0.0,2.076,7.21,98.6,83.0,840.2,1246.0,1455.2,2061.0,159.23,221.0,8.451999999999998,13.2,140.0,0.756686815382371,0.5928571428571429
https://doi.org/10.1063/1.3477959,2010.0,Ca0.9Yb0.1MnO3,"Ca, Yb",Mn,644.0,172.3838405,1.85695364238411,-143.401994830566,,25.0,25.0,591.16,717.3,1.01,1.55,2.133,0.0,2.076,7.21,98.6,83.0,840.2,1246.0,1455.2,2061.0,159.23,221.0,8.451999999999998,13.2,140.0,0.756686815382371,0.5928571428571429
https://doi.org/10.1063/1.3477959,2010.0,Ca0.9Yb0.1MnO3,"Ca, Yb",Mn,697.0,166.4254757,1.81280353200883,-149.515810468191,,25.0,25.0,591.16,717.3,1.01,1.55,2.133,0.0,2.076,7.21,98.6,83.0,840.2,1246.0,1455.2,2061.0,159.23,221.0,8.451999999999998,13.2,140.0,0.756686815382371,0.5928571428571429
https://doi.org/10.1063/1.3477959,2010.0,Ca0.9Yb0.1MnO3,"Ca, Yb",Mn,730.0,163.5179329,1.78189845474614,-151.01369529941,,25.0,25.0,591.16,717.3,1.01,1.55,2.133,0.0,2.076,7.21,98.6,83.0,840.2,1246.0,1455.2,2061.0,159.23,221.0,8.451999999999998,13.2,140.0,0.756686815382371,0.5928571428571429
https://doi.org/10.1063/1.3477959,2010.0,Ca0.9Yb0.1MnO3,"Ca, Yb",Mn,795.0,158.4046786,1.73333333333333,-152.205889348747,,25.0,25.0,591.16,717.3,1.01,1.55,2.133,0.0,2.076,7.21,98.6,83.0,840.2,1246.0,1455.2,2061.0,159.23,221.0,8.451999999999998,13.2,140.0,0.756686815382371,0.5928571428571429
https://doi.org/10.1063/1.3477959,2010.0,Ca0.9Yb0.1MnO3,"Ca, Yb",Mn,825.0,156.1282589,1.70684326710817,-153.379741951171,,25.0,25.0,591.16,717.3,1.01,1.55,2.133,0.0,2.076,7.21,98.6,83.0,840.2,1246.0,1455.2,2061.0,159.23,221.0,8.451999999999998,13.2,140.0,0.756686815382371,0.5928571428571429
https://doi.org/10.1063/1.3477959,2010.0,Ca0.9Yb0.1MnO3,"Ca, Yb",Mn,866.0,153.5647891,1.68256070640177,-153.966668252383,,25.0,25.0,591.16,717.3,1.01,1.55,2.133,0.0,2.076,7.21,98.6,83.0,840.2,1246.0,1455.2,2061.0,159.23,221.0,8.451999999999998,13.2,140.0,0.756686815382371,0.5928571428571429
https://doi.org/10.1063/1.3477959,2010.0,Ca0.9Yb0.1MnO3,"Ca, Yb",Mn,912.0,151.0654891,1.65386313465784,,,25.0,25.0,591.16,717.3,1.01,1.55,2.133,0.0,2.076,7.21,98.6,83.0,840.2,1246.0,1455.2,2061.0,159.23,221.0,8.451999999999998,13.2,140.0,0.756686815382371,0.5928571428571429
https://doi.org/10.1063/1.3477959,2010.0,Ca0.9Yb0.1MnO3,"Ca, Yb",Mn,931.0,150.3227773,1.64503311258278,-154.663643235072,,25.0,25.0,591.16,717.3,1.01,1.55,2.133,0.0,2.076,7.21,98.6,83.0,840.2,1246.0,1455.2,2061.0,159.23,221.0,8.451999999999998,13.2,140.0,0.756686815382371,0.5928571428571429
https://doi.org/10.1063/1.3477959,2010.0,Ca0.9Yb0.1MnO3,"Ca, Yb",Mn,966.0,148.677231,1.62075055187638,-154.755350469636,,25.0,25.0,591.16,717.3,1.01,1.55,2.133,0.0,2.076,7.21,98.6,83.0,840.2,1246.0,1455.2,2061.0,159.23,221.0,8.451999999999998,13.2,140.0,0.756686815382371,0.5928571428571429
https://doi.org/10.1063/1.3477959,2010.0,Ca0.9Yb0.1MnO3,"Ca, Yb",Mn,1001.0,147.1650654,1.59426048565121,-154.186765615337,,25.0,25.0,591.16,717.3,1.01,1.55,2.133,0.0,2.076,7.21,98.6,83.0,840.2,1246.0,1455.2,2061.0,159.23,221.0,8.451999999999998,13.2,140.0,0.756686815382371,0.5928571428571429
10.1143/JJAP.49.071101,2010.0,Ca0.9Yb0.1MnO3,"Ca, Yb",Mn,333.0,101.336804,1.19515010394203,0.899632629324406,0.0120988265088605,25.0,25.0,591.16,717.3,1.01,1.55,2.133,0.0,2.076,7.21,98.6,83.0,840.2,1246.0,1455.2,2061.0,159.23,221.0,8.451999999999998,13.2,140.0,0.756686815382371,0.5928571428571429
10.1143/JJAP.49.071101,2010.0,Ca0.9Yb0.1MnO3,"Ca, Yb",Mn,400.0,118.9800539,1.17585007868508,0.309570077020183,0.0206384960637811,25.0,25.0,591.16,717.3,1.01,1.55,2.133,0.0,2.076,7.21,98.6,83.0,840.2,1246.0,1455.2,2061.0,159.23,221.0,8.451999999999998,13.2,140.0,0.756686815382371,0.5928571428571429
10.1143/JJAP.49.071101,2010.0,Ca0.9Yb0.1MnO3,"Ca, Yb",Mn,445.0,129.1486106,1.16787334615609,-0.278790371767776,0.0285865727488306,25.0,25.0,591.16,717.3,1.01,1.55,2.133,0.0,2.076,7.21,98.6,83.0,840.2,1246.0,1455.2,2061.0,159.23,221.0,8.451999999999998,13.2,140.0,0.756686815382371,0.5928571428571429
10.1143/JJAP.49.071101,2010.0,Ca0.9Yb0.1MnO3,"Ca, Yb",Mn,521.0,136.9581078,1.16017167336947,-1.02828328676189,0.0448563201510439,25.0,25.0,591.16,717.3,1.01,1.55,2.133,0.0,2.076,7.21,98.6,83.0,840.2,1246.0,1455.2,2061.0,159.23,221.0,8.451999999999998,13.2,140.0,0.756686815382371,0.5928571428571429
10.1143/JJAP.49.071101,2010.0,Ca0.9Yb0.1MnO3,"Ca, Yb",Mn,583.0,137.7756811,1.16305980066445,-1.61763662926767,0.0573051896160387,25.0,25.0,591.16,717.3,1.01,1.55,2.133,0.0,2.076,7.21,98.6,83.0,840.2,1246.0,1455.2,2061.0,159.23,221.0,8.451999999999998,13.2,140.0,0.756686815382371,0.5928571428571429
