Repository: aggarwal-shiv/Oxide-TE-Predictor

# 🧪 Oxide TE-Predictor

# **An Interpretable Machine Learning Framework aided Accelerated Design of Oxide Perovskites-based Thermoelectrics for Clean Energy Generation from Waste Heat**

*Shivam Aggarwal, Amandeep Saha, and Tanmoy Maiti* 

*Plasmonics and Perovskites Laboratory, Department of Materials Science and Engineering, Indian Institute of Technology Kanpur, UP 208016, India.*

---

## 🔬 Experimental Data & PAEP Featurization (`Data_Preprocessing.ipynb`)
The experimental dataset is curated manually from reported literature and focuses exclusively on oxide perovskites with strict ABO₃ stoichiometry.

File: data/final_data.csv (part 8 of 14)
Paper_Link,Year,Composition,A_site,B_site,T,σ,κ,S,zT,Z_A,Z_B,IE_A,IE_B,EN_A,EN_B,EA_A,EA_B,AD_A,AD_B,IR_A,IR_B,MP_A,MP_B,BP_A,BP_B,HE_A,HE_B,HF_A,HF_B,IR_X,Tf,Of
10.1143/JJAP.49.071101,2010.0,Ca0.9Yb0.1MnO3,"Ca, Yb",Mn,610.0,137.0759442,1.16821717083406,-1.83210167231671,0.0633816926527188,25.0,25.0,591.16,717.3,1.01,1.55,2.133,0.0,2.076,7.21,98.6,83.0,840.2,1246.0,1455.2,2061.0,159.23,221.0,8.451999999999998,13.2,140.0,0.756686815382371,0.5928571428571429
10.1143/JJAP.49.071101,2010.0,Ca0.9Yb0.1MnO3,"Ca, Yb",Mn,626.0,136.406864,1.1717241825494,-2.04599934752698,0.0671875966372686,25.0,25.0,591.16,717.3,1.01,1.55,2.133,0.0,2.076,7.21,98.6,83.0,840.2,1246.0,1455.2,2061.0,159.23,221.0,8.451999999999998,13.2,140.0,0.756686815382371,0.5928571428571429
10.1143/JJAP.49.071101,2010.0,Ca0.9Yb0.1MnO3,"Ca, Yb",Mn,676.0,,1.1795633852072,-2.42159685678217,0.0741178108659182,25.0,25.0,591.16,717.3,1.01,1.55,2.133,0.0,2.076,7.21,98.6,83.0,840.2,1246.0,1455.2,2061.0,159.23,221.0,8.451999999999998,13.2,140.0,0.756686815382371,0.5928571428571429
10.1143/JJAP.49.071101,2010.0,Ca0.9Yb0.1MnO3,"Ca, Yb",Mn,695.0,132.7962647,,-2.58230379710927,0.0794772893332102,25.0,25.0,591.16,717.3,1.01,1.55,2.133,0.0,2.076,7.21,98.6,83.0,840.2,1246.0,1455.2,2061.0,159.23,221.0,8.451999999999998,13.2,140.0,0.756686815382371,0.5928571428571429
10.1143/JJAP.49.071101,2010.0,Ca0.9Yb0.1MnO3,"Ca, Yb",Mn,704.0,132.3003743,1.19317884245497,-2.63634558375059,0.0807719664984253,25.0,25.0,591.16,717.3,1.01,1.55,2.133,0.0,2.076,7.21,98.6,83.0,840.2,1246.0,1455.2,2061.0,159.23,221.0,8.451999999999998,13.2,140.0,0.756686815382371,0.5928571428571429
10.1143/JJAP.49.071101,2010.0,Ca0.9Yb0.1MnO3,"Ca, Yb",Mn,745.0,129.9697532,1.2074131841231,-2.90499425540063,0.0882480228039396,25.0,25.0,591.16,717.3,1.01,1.55,2.133,0.0,2.076,7.21,98.6,83.0,840.2,1246.0,1455.2,2061.0,159.23,221.0,8.451999999999998,13.2,140.0,0.756686815382371,0.5928571428571429
10.1143/JJAP.49.071101,2010.0,Ca0.9Yb0.1MnO3,"Ca, Yb",Mn,780.0,127.8517827,1.22141176029775,-3.06697777336492,0.0946676119659146,25.0,25.0,591.16,717.3,1.01,1.55,2.133,0.0,2.076,7.21,98.6,83.0,840.2,1246.0,1455.2,2061.0,159.23,221.0,8.451999999999998,13.2,140.0,0.756686815382371,0.5928571428571429
10.1143/JJAP.49.071101,2010.0,Ca0.9Yb0.1MnO3,"Ca, Yb",Mn,805.0,125.9706604,1.23134338171009,-3.28158465837364,0.0989596215846646,25.0,25.0,591.16,717.3,1.01,1.55,2.133,0.0,2.076,7.21,98.6,83.0,840.2,1246.0,1455.2,2061.0,159.23,221.0,8.451999999999998,13.2,140.0,0.756686815382371,0.5928571428571429
10.1143/JJAP.49.071101,2010.0,Ca0.9Yb0.1MnO3,"Ca, Yb",Mn,842.0,123.5985151,1.24867214547998,-3.39009375753536,0.106844466798038,25.0,25.0,591.16,717.3,1.01,1.55,2.133,0.0,2.076,7.21,98.6,83.0,840.2,1246.0,1455.2,2061.0,159.23,221.0,8.451999999999998,13.2,140.0,0.756686815382371,0.5928571428571429
10.1143/JJAP.49.071101,2010.0,Ca0.9Yb0.1MnO3,"Ca, Yb",Mn,905.0,119.3572494,1.27466529113481,-3.82001673735124,0.119605123175066,25.0,25.0,591.16,717.3,1.01,1.55,2.133,0.0,2.076,7.21,98.6,83.0,840.2,1246.0,1455.2,2061.0,159.23,221.0,8.451999999999998,13.2,140.0,0.756686815382371,0.5928571428571429
10.1143/JJAP.49.071101,2010.0,Ca0.9Yb0.1MnO3,"Ca, Yb",Mn,935.0,117.8439931,1.28786815876902,-4.08781435724316,0.125786246662515,25.0,25.0,591.16,717.3,1.01,1.55,2.133,0.0,2.076,7.21,98.6,83.0,840.2,1246.0,1455.2,2061.0,159.23,221.0,8.451999999999998,13.2,140.0,0.756686815382371,0.5928571428571429
10.1143/JJAP.49.071101,2010.0,Ca0.9Yb0.1MnO3,"Ca, Yb",Mn,1005.0,113.1869524,1.30829134464067,-4.30511623948597,0.131650718529404,25.0,25.0,591.16,717.3,1.01,1.55,2.133,0.0,2.076,7.21,98.6,83.0,840.2,1246.0,1455.2,2061.0,159.23,221.0,8.451999999999998,13.2,140.0,0.756686815382371,0.5928571428571429
10.1143/JJAP.49.071101,2010.0,Ca0.9Yb0.1MnO3,"Ca, Yb",Mn,1040.0,110.9268374,1.31674943171883,-4.25419497595779,0.13093335663106,25.0,25.0,591.16,717.3,1.01,1.55,2.133,0.0,2.076,7.21,98.6,83.0,840.2,1246.0,1455.2,2061.0,159.23,221.0,8.451999999999998,13.2,140.0,0.756686815382371,0.5928571428571429
10.1143/JJAP.49.071101,2010.0,Ca0.9Yb0.1MnO3,"Ca, Yb",Mn,1085.0,108.1639494,1.32159468438538,-4.04441071757848,0.129590071337214,25.0,25.0,591.16,717.3,1.01,1.55,2.133,0.0,2.076,7.21,98.6,83.0,840.2,1246.0,1455.2,2061.0,159.23,221.0,8.451999999999998,13.2,140.0,0.756686815382371,0.5928571428571429
https://doi.org/10.1021/ic800463s,2008.0,CaMn0.98Nb0.02O3,Ca,"Mn, Nb",345.0,50.30360054,2.7162025211674,-194.791292517007,0.0283260799549015,20.0,25.32,589.8,715.996,1.0,1.551,2.37,1.722,1.54,7.2372,100.0,82.9,842.0,1270.4399999999998,1484.0,2114.66,154.7,230.378,8.54,13.536,140.0,0.7614681868109904,0.5921428571428572
https://doi.org/10.1021/ic800463s,2008.0,CaMn0.98Nb0.02O3,Ca,"Mn, Nb",378.0,45.74038764,2.51523845844567,-201.208707482993,0.0322007662985833,20.0,25.32,589.8,715.996,1.0,1.551,2.37,1.722,1.54,7.2372,100.0,82.9,842.0,1270.4399999999998,1484.0,2114.66,154.7,230.378,8.54,13.536,140.0,0.7614681868109904,0.5921428571428572
https://doi.org/10.1021/ic800463s,2008.0,CaMn0.98Nb0.02O3,Ca,"Mn, Nb",412.0,43.33648557,2.43060581334847,-203.96843537415,0.036236746832834,20.0,25.32,589.8,715.996,1.0,1.551,2.37,1.722,1.54,7.2372,100.0,82.9,842.0,1270.4399999999998,1484.0,2114.66,154.7,230.378,8.54,13.536,140.0,0.7614681868109904,0.5921428571428572
https://doi.org/10.1021/ic800463s,2008.0,CaMn0.98Nb0.02O3,Ca,"Mn, Nb",433.0,41.77314093,2.38085207653375,-207.636462585034,0.0397026013182157,20.0,25.32,589.8,715.996,1.0,1.551,2.37,1.722,1.54,7.2372,100.0,82.9,842.0,1270.4399999999998,1484.0,2114.66,154.7,230.378,8.54,13.536,140.0,0.7614681868109904,0.5921428571428572
https://doi.org/10.1021/ic800463s,2008.0,CaMn0.98Nb0.02O3,Ca,"Mn, Nb",447.0,40.88706163,2.32904663923182,-209.167346938776,0.0403454258086375,20.0,25.32,589.8,715.996,1.0,1.551,2.37,1.722,1.54,7.2372,100.0,82.9,842.0,1270.4399999999998,1484.0,2114.66,154.7,230.378,8.54,13.536,140.0,0.7614681868109904,0.5921428571428572
https://doi.org/10.1021/ic800463s,2008.0,CaMn0.98Nb0.02O3,Ca,"Mn, Nb",472.0,38.83131909,2.23737293109899,-213.445986394558,0.0458494264932309,20.0,25.32,589.8,715.996,1.0,1.551,2.37,1.722,1.54,7.2372,100.0,82.9,842.0,1270.4399999999998,1484.0,2114.66,154.7,230.378,8.54,13.536,140.0,0.7614681868109904,0.5921428571428572
https://doi.org/10.1021/ic800463s,2008.0,CaMn0.98Nb0.02O3,Ca,"Mn, Nb",512.0,36.50314785,2.13208339246015,-218.647074829932,0.0510225075093295,20.0,25.32,589.8,715.996,1.0,1.551,2.37,1.722,1.54,7.2372,100.0,82.9,842.0,1270.4399999999998,1484.0,2114.66,154.7,230.378,8.54,13.536,140.0,0.7614681868109904,0.5921428571428572
https://doi.org/10.1021/ic800463s,2008.0,CaMn0.98Nb0.02O3,Ca,"Mn, Nb",566.0,33.6378379,2.00872490066695,-224.466394557823,0.0564449897065402,20.0,25.32,589.8,715.996,1.0,1.551,2.37,1.722,1.54,7.2372,100.0,82.9,842.0,1270.4399999999998,1484.0,2114.66,154.7,230.378,8.54,13.536,140.0,0.7614681868109904,0.5921428571428572
https://doi.org/10.1021/ic800463s,2008.0,CaMn0.98Nb0.02O3,Ca,"Mn, Nb",590.0,32.68703509,1.96640857811835,-226.917551020408,0.0597687848865958,20.0,25.32,589.8,715.996,1.0,1.551,2.37,1.722,1.54,7.2372,100.0,82.9,842.0,1270.4399999999998,1484.0,2114.66,154.7,230.378,8.54,13.536,140.0,0.7614681868109904,0.5921428571428572
https://doi.org/10.1021/ic800463s,2008.0,CaMn0.98Nb0.02O3,Ca,"Mn, Nb",605.0,32.05325129,1.92544295839049,-228.447891156463,0.0609838540283513,20.0,25.32,589.8,715.996,1.0,1.551,2.37,1.722,1.54,7.2372,100.0,82.9,842.0,1270.4399999999998,1484.0,2114.66,154.7,230.378,8.54,13.536,140.0,0.7614681868109904,0.5921428571428572
https://doi.org/10.1021/ic800463s,2008.0,CaMn0.98Nb0.02O3,Ca,"Mn, Nb",635.0,30.93805302,1.85803482738349,-232.120816326531,0.0663681225177821,20.0,25.32,589.8,715.996,1.0,1.551,2.37,1.722,1.54,7.2372,100.0,82.9,842.0,1270.4399999999998,1484.0,2114.66,154.7,230.378,8.54,13.536,140.0,0.7614681868109904,0.5921428571428572
https://doi.org/10.1021/ic800463s,2008.0,CaMn0.98Nb0.02O3,Ca,"Mn, Nb",670.0,29.66840098,1.80959337951675,-235.185850340136,,20.0,25.32,589.8,715.996,1.0,1.551,2.37,1.722,1.54,7.2372,100.0,82.9,842.0,1270.4399999999998,1484.0,2114.66,154.7,230.378,8.54,13.536,140.0,0.7614681868109904,0.5921428571428572
https://doi.org/10.1021/ic800463s,2008.0,CaMn0.98Nb0.02O3,Ca,"Mn, Nb",701.0,28.71001917,1.76431608012866,-237.334421768707,0.0758355312169112,20.0,25.32,589.8,715.996,1.0,1.551,2.37,1.722,1.54,7.2372,100.0,82.9,842.0,1270.4399999999998,1484.0,2114.66,154.7,230.378,8.54,13.536,140.0,0.7614681868109904,0.5921428571428572
https://doi.org/10.1021/ic800463s,2008.0,CaMn0.98Nb0.02O3,Ca,"Mn, Nb",725.0,28.0147368,1.69507118868549,-241.916734693878,0.0804100755563305,20.0,25.32,589.8,715.996,1.0,1.551,2.37,1.722,1.54,7.2372,100.0,82.9,842.0,1270.4399999999998,1484.0,2114.66,154.7,230.378,8.54,13.536,140.0,0.7614681868109904,0.5921428571428572
https://doi.org/10.1021/ic800463s,2008.0,CaMn0.98Nb0.02O3,Ca,"Mn, Nb",764.0,27.09359219,1.64357350645665,-242.850068027211,0.0881628987616785,20.0,25.32,589.8,715.996,1.0,1.551,2.37,1.722,1.54,7.2372,100.0,82.9,842.0,1270.4399999999998,1484.0,2114.66,154.7,230.378,8.54,13.536,140.0,0.7614681868109904,0.5921428571428572
https://doi.org/10.1021/ic800463s,2008.0,CaMn0.98Nb0.02O3,Ca,"Mn, Nb",790.0,26.47273886,1.60274466676127,-244.388571428571,0.094241106920477,20.0,25.32,589.8,715.996,1.0,1.551,2.37,1.722,1.54,7.2372,100.0,82.9,842.0,1270.4399999999998,1484.0,2114.66,154.7,230.378,8.54,13.536,140.0,0.7614681868109904,0.5921428571428572
https://doi.org/10.1021/ic800463s,2008.0,CaMn0.98Nb0.02O3,Ca,"Mn, Nb",818.0,,1.55111020449995,-245.62231292517,0.0974551475883002,20.0,25.32,589.8,715.996,1.0,1.551,2.37,1.722,1.54,7.2372,100.0,82.9,842.0,1270.4399999999998,1484.0,2114.66,154.7,230.378,8.54,13.536,140.0,0.7614681868109904,0.5921428571428572
https://doi.org/10.1021/ic800463s,2008.0,CaMn0.98Nb0.02O3,Ca,"Mn, Nb",882.0,25.36012193,1.50400658081453,-249.312108843537,0.1077997966112,20.0,25.32,589.8,715.996,1.0,1.551,2.37,1.722,1.54,7.2372,100.0,82.9,842.0,1270.4399999999998,1484.0,2114.66,154.7,230.378,8.54,13.536,140.0,0.7614681868109904,0.5921428571428572
https://doi.org/10.1021/ic800463s,2008.0,CaMn0.98Nb0.02O3,Ca,"Mn, Nb",912.0,25.13571284,1.4893882148432,-248.716734693878,0.115859762001961,20.0,25.32,589.8,715.996,1.0,1.551,2.37,1.722,1.54,7.2372,100.0,82.9,842.0,1270.4399999999998,1484.0,2114.66,154.7,230.378,8.54,13.536,140.0,0.7614681868109904,0.5921428571428572
https://doi.org/10.1021/ic800463s,2008.0,CaMn0.98Nb0.02O3,Ca,"Mn, Nb",950.0,24.96755451,1.41091067120761,-251.175510204082,0.125624979741638,20.0,25.32,589.8,715.996,1.0,1.551,2.37,1.722,1.54,7.2372,100.0,82.9,842.0,1270.4399999999998,1484.0,2114.66,154.7,230.378,8.54,13.536,140.0,0.7614681868109904,0.5921428571428572
https://doi.org/10.1021/ic800463s,2008.0,CaMn0.98Nb0.02O3,Ca,"Mn, Nb",1000.0,25.72985859,1.33345897781562,-250.590476190476,0.14360990510845,20.0,25.32,589.8,715.996,1.0,1.551,2.37,1.722,1.54,7.2372,100.0,82.9,842.0,1270.4399999999998,1484.0,2114.66,154.7,230.378,8.54,13.536,140.0,0.7614681868109904,0.5921428571428572
https://doi.org/10.1021/ic800463s,2008.0,CaMn0.98Nb0.02O3,Ca,"Mn, Nb",1030.0,26.60590805,1.32043067972187,-249.69306122449,0.156124863737244,20.0,25.32,589.8,715.996,1.0,1.551,2.37,1.722,1.54,7.2372,100.0,82.9,842.0,1270.4399999999998,1484.0,2114.66,154.7,230.378,8.54,13.536,140.0,0.7614681868109904,0.5921428571428572
https://doi.org/10.1021/ic800463s,2008.0,CaMn0.98Nb0.02O3,Ca,"Mn, Nb",1060.0,28.76702044,1.33089435220661,-245.746394557823,0.16002707828225,20.0,25.32,589.8,715.996,1.0,1.551,2.37,1.722,1.54,7.2372,100.0,82.9,842.0,1270.4399999999998,1484.0,2114.66,154.7,230.378,8.54,13.536,140.0,0.7614681868109904,0.5921428571428572
https://doi.org/10.1021/ic800463s,2008.0,CaMn0.95Nb0.05O3,Ca,"Mn, Nb",335.0,84.07870435,2.8996758372357,-129.567891156463,0.019019273525316,20.0,25.8,589.8,714.04,1.0,1.5525,2.37,4.305,1.54,7.278,100.0,82.75,842.0,1307.1,1484.0,2195.15,154.7,244.445,8.54,14.04,140.0,0.761980960000762,0.5910714285714286
https://doi.org/10.1021/ic800463s,2008.0,CaMn0.95Nb0.05O3,Ca,"Mn, Nb",378.0,76.79677974,2.76058764170727,-139.341496598639,0.0220218940240399,20.0,25.8,589.8,714.04,1.0,1.5525,2.37,4.305,1.54,7.278,100.0,82.75,842.0,1307.1,1484.0,2195.15,154.7,244.445,8.54,14.04,140.0,0.761980960000762,0.5910714285714286
https://doi.org/10.1021/ic800463s,2008.0,CaMn0.95Nb0.05O3,Ca,"Mn, Nb",405.0,75.75251663,2.74451598789083,-142.707482993197,0.0228836628379019,20.0,25.8,589.8,714.04,1.0,1.5525,2.37,4.305,1.54,7.278,100.0,82.75,842.0,1307.1,1484.0,2195.15,154.7,244.445,8.54,14.04,140.0,0.761980960000762,0.5910714285714286
https://doi.org/10.1021/ic800463s,2008.0,CaMn0.95Nb0.05O3,Ca,"Mn, Nb",445.0,71.50217974,2.70245612790313,-144.250884353741,0.0255415703587953,20.0,25.8,589.8,714.04,1.0,1.5525,2.37,4.305,1.54,7.278,100.0,82.75,842.0,1307.1,1484.0,2195.15,154.7,244.445,8.54,14.04,140.0,0.761980960000762,0.5910714285714286
https://doi.org/10.1021/ic800463s,2008.0,CaMn0.95Nb0.05O3,Ca,"Mn, Nb",475.0,68.92404399,2.6676704787337,-148.228027210884,0.0287115292962957,20.0,25.8,589.8,714.04,1.0,1.5525,2.37,4.305,1.54,7.278,100.0,82.75,842.0,1307.1,1484.0,2195.15,154.7,244.445,8.54,14.04,140.0,0.761980960000762,0.5910714285714286
https://doi.org/10.1021/ic800463s,2008.0,CaMn0.95Nb0.05O3,Ca,"Mn, Nb",504.0,66.14763414,2.62192688378033,-150.985578231293,0.0314140910375161,20.0,25.8,589.8,714.04,1.0,1.5525,2.37,4.305,1.54,7.278,100.0,82.75,842.0,1307.1,1484.0,2195.15,154.7,244.445,8.54,14.04,140.0,0.761980960000762,0.5910714285714286
https://doi.org/10.1021/ic800463s,2008.0,CaMn0.95Nb0.05O3,Ca,"Mn, Nb",565.0,62.19177341,2.54037178941394,-157.112380952381,0.0370012663412899,20.0,25.8,589.8,714.04,1.0,1.5525,2.37,4.305,1.54,7.278,100.0,82.75,842.0,1307.1,1484.0,2195.15,154.7,244.445,8.54,14.04,140.0,0.761980960000762,0.5910714285714286
https://doi.org/10.1021/ic800463s,2008.0,CaMn0.95Nb0.05O3,Ca,"Mn, Nb",602.0,60.84963716,2.48907927723381,-159.873741496599,0.0415589410489531,20.0,25.8,589.8,714.04,1.0,1.5525,2.37,4.305,1.54,7.278,100.0,82.75,842.0,1307.1,1484.0,2195.15,154.7,244.445,8.54,14.04,140.0,0.761980960000762,0.5910714285714286
https://doi.org/10.1021/ic800463s,2008.0,CaMn0.95Nb0.05O3,Ca,"Mn, Nb",642.0,58.37145432,2.42650241237406,-162.638911564626,0.0439957856439418,20.0,25.8,589.8,714.04,1.0,1.5525,2.37,4.305,1.54,7.278,100.0,82.75,842.0,1307.1,1484.0,2195.15,154.7,244.445,8.54,14.04,140.0,0.761980960000762,0.5910714285714286
https://doi.org/10.1021/ic800463s,2008.0,CaMn0.95Nb0.05O3,Ca,"Mn, Nb",701.0,55.27097149,2.36649017312332,-168.762993197279,0.0482771930324389,20.0,25.8,589.8,714.04,1.0,1.5525,2.37,4.305,1.54,7.278,100.0,82.75,842.0,1307.1,1484.0,2195.15,154.7,244.445,8.54,14.04,140.0,0.761980960000762,0.5910714285714286
https://doi.org/10.1021/ic800463s,2008.0,CaMn0.95Nb0.05O3,Ca,"Mn, Nb",722.0,54.22371602,2.34212622983776,-169.078095238095,0.0508082531252604,20.0,25.8,589.8,714.04,1.0,1.5525,2.37,4.305,1.54,7.278,100.0,82.75,842.0,1307.1,1484.0,2195.15,154.7,244.445,8.54,14.04,140.0,0.761980960000762,0.5910714285714286
https://doi.org/10.1021/ic800463s,2008.0,CaMn0.95Nb0.05O3,Ca,"Mn, Nb",795.0,50.85178781,2.2772412019299,-174.599727891156,0.0587257898832433,20.0,25.8,589.8,714.04,1.0,1.5525,2.37,4.305,1.54,7.278,100.0,82.75,842.0,1307.1,1484.0,2195.15,154.7,244.445,8.54,14.04,140.0,0.761980960000762,0.5910714285714286
https://doi.org/10.1021/ic800463s,2008.0,CaMn0.95Nb0.05O3,Ca,"Mn, Nb",833.0,49.31869782,2.24800446998723,-177.666394557823,0.0633645946029291,20.0,25.8,589.8,714.04,1.0,1.5525,2.37,4.305,1.54,7.278,100.0,82.75,842.0,1307.1,1484.0,2195.15,154.7,244.445,8.54,14.04,140.0,0.761980960000762,0.5910714285714286
https://doi.org/10.1021/ic800463s,2008.0,CaMn0.95Nb0.05O3,Ca,"Mn, Nb",885.0,48.4627141,2.23159086608959,-180.43537414966,0.0679152358619693,20.0,25.8,589.8,714.04,1.0,1.5525,2.37,4.305,1.54,7.278,100.0,82.75,842.0,1307.1,1484.0,2195.15,154.7,244.445,8.54,14.04,140.0,0.761980960000762,0.5910714285714286
https://doi.org/10.1021/ic800463s,2008.0,CaMn0.95Nb0.05O3,Ca,"Mn, Nb",940.0,47.05675658,2.19978950853791,-182.29387755102,0.070752323667032,20.0,25.8,589.8,714.04,1.0,1.5525,2.37,4.305,1.54,7.278,100.0,82.75,842.0,1307.1,1484.0,2195.15,154.7,244.445,8.54,14.04,140.0,0.761980960000762,0.5910714285714286
https://doi.org/10.1021/ic800463s,2008.0,CaMn0.95Nb0.05O3,Ca,"Mn, Nb",971.0,45.92373843,2.17952896622676,-183.224489795918,0.0724336541122022,20.0,25.8,589.8,714.04,1.0,1.5525,2.37,4.305,1.54,7.278,100.0,82.75,842.0,1307.1,1484.0,2195.15,154.7,244.445,8.54,14.04,140.0,0.761980960000762,0.5910714285714286
https://doi.org/10.1021/ic800463s,2008.0,CaMn0.95Nb0.05O3,Ca,"Mn, Nb",1016.0,45.36073321,2.18337590464027,-185.685442176871,0.0765302244700599,20.0,25.8,589.8,714.04,1.0,1.5525,2.37,4.305,1.54,7.278,100.0,82.75,842.0,1307.1,1484.0,2195.15,154.7,244.445,8.54,14.04,140.0,0.761980960000762,0.5910714285714286
https://doi.org/10.1021/ic800463s,2008.0,CaMn0.95Nb0.05O3,Ca,"Mn, Nb",1067.0,45.5067912,2.20528806584362,-186.015238095238,0.0813797100548601,20.0,25.8,589.8,714.04,1.0,1.5525,2.37,4.305,1.54,7.278,100.0,82.75,842.0,1307.1,1484.0,2195.15,154.7,244.445,8.54,14.04,140.0,0.761980960000762,0.5910714285714286
https://doi.org/10.1021/ic800463s,2008.0,CaMn0.92Nb0.08O3,Ca,"Mn, Nb",357.0,100.7508637,1.99564531006102,,,20.0,26.28,589.8,712.084,1.0,1.5540000000000005,2.37,6.888,1.54,7.3188,100.0,82.6,842.0,1343.76,1484.0,2275.6400000000003,154.7,258.512,8.54,14.544,140.0,0.7624944242595226,0.59
https://doi.org/10.1021/ic800463s,2008.0,CaMn0.92Nb0.08O3,Ca,"Mn, Nb",387.0,100.6596951,1.987951433234,,,20.0,26.28,589.8,712.084,1.0,1.5540000000000005,2.37,6.888,1.54,7.3188,100.0,82.6,842.0,1343.76,1484.0,2275.6400000000003,154.7,258.512,8.54,14.544,140.0,0.7624944242595226,0.59
https://doi.org/10.1021/ic800463s,2008.0,CaMn0.92Nb0.08O3,Ca,"Mn, Nb",417.0,98.87319098,1.95255959982972,,,20.0,26.28,589.8,712.084,1.0,1.5540000000000005,2.37,6.888,1.54,7.3188,100.0,82.6,842.0,1343.76,1484.0,2275.6400000000003,154.7,258.512,8.54,14.544,140.0,0.7624944242595226,0.59
https://doi.org/10.1021/ic800463s,2008.0,CaMn0.92Nb0.08O3,Ca,"Mn, Nb",438.0,97.97984103,1.9479432737335,,,20.0,26.28,589.8,712.084,1.0,1.5540000000000005,2.37,6.888,1.54,7.3188,100.0,82.6,842.0,1343.76,1484.0,2275.6400000000003,154.7,258.512,8.54,14.544,140.0,0.7624944242595226,0.59
https://doi.org/10.1021/ic800463s,2008.0,CaMn0.92Nb0.08O3,Ca,"Mn, Nb",471.0,93.94141644,1.93512014568847,,,20.0,26.28,589.8,712.084,1.0,1.5540000000000005,2.37,6.888,1.54,7.3188,100.0,82.6,842.0,1343.76,1484.0,2275.6400000000003,154.7,258.512,8.54,14.544,140.0,0.7624944242595226,0.59
https://doi.org/10.1021/ic800463s,2008.0,CaMn0.92Nb0.08O3,Ca,"Mn, Nb",508.0,89.52007009,1.90998681472021,,,20.0,26.28,589.8,712.084,1.0,1.5540000000000005,2.37,6.888,1.54,7.3188,100.0,82.6,842.0,1343.76,1484.0,2275.6400000000003,154.7,258.512,8.54,14.544,140.0,0.7624944242595226,0.59
https://doi.org/10.1021/ic800463s,2008.0,CaMn0.92Nb0.08O3,Ca,"Mn, Nb",545.0,86.13256736,1.88023715765574,,,20.0,26.28,589.8,712.084,1.0,1.5540000000000005,2.37,6.888,1.54,7.3188,100.0,82.6,842.0,1343.76,1484.0,2275.6400000000003,154.7,258.512,8.54,14.544,140.0,0.7624944242595226,0.59
https://doi.org/10.1021/ic800463s,2008.0,CaMn0.92Nb0.08O3,Ca,"Mn, Nb",584.0,80.68142602,1.84074192327704,,,20.0,26.28,589.8,712.084,1.0,1.5540000000000005,2.37,6.888,1.54,7.3188,100.0,82.6,842.0,1343.76,1484.0,2275.6400000000003,154.7,258.512,8.54,14.544,140.0,0.7624944242595226,0.59
https://doi.org/10.1021/ic800463s,2008.0,CaMn0.92Nb0.08O3,Ca,"Mn, Nb",614.0,77.41224009,1.8042216546048,,,20.0,26.28,589.8,712.084,1.0,1.5540000000000005,2.37,6.888,1.54,7.3188,100.0,82.6,842.0,1343.76,1484.0,2275.6400000000003,154.7,258.512,8.54,14.544,140.0,0.7624944242595226,0.59
https://doi.org/10.1021/ic800463s,2008.0,CaMn0.92Nb0.08O3,Ca,"Mn, Nb",656.0,74.85957419,1.74790247623102,,,20.0,26.28,589.8,712.084,1.0,1.5540000000000005,2.37,6.888,1.54,7.3188,100.0,82.6,842.0,1343.76,1484.0,2275.6400000000003,154.7,258.512,8.54,14.544,140.0,0.7624944242595226,0.59
https://doi.org/10.1021/ic800463s,2008.0,CaMn0.92Nb0.08O3,Ca,"Mn, Nb",733.0,68.98333142,1.69250656307649,,,20.0,26.28,589.8,712.084,1.0,1.5540000000000005,2.37,6.888,1.54,7.3188,100.0,82.6,842.0,1343.76,1484.0,2275.6400000000003,154.7,258.512,8.54,14.544,140.0,0.7624944242595226,0.59
https://doi.org/10.1021/ic800463s,2008.0,CaMn0.92Nb0.08O3,Ca,"Mn, Nb",807.0,65.77166807,1.655063029185,,,20.0,26.28,589.8,712.084,1.0,1.5540000000000005,2.37,6.888,1.54,7.3188,100.0,82.6,842.0,1343.76,1484.0,2275.6400000000003,154.7,258.512,8.54,14.544,140.0,0.7624944242595226,0.59
https://doi.org/10.1021/ic800463s,2008.0,CaMn0.92Nb0.08O3,Ca,"Mn, Nb",860.0,63.55343,1.64172697601816,,,20.0,26.28,589.8,712.084,1.0,1.5540000000000005,2.37,6.888,1.54,7.3188,100.0,82.6,842.0,1343.76,1484.0,2275.6400000000003,154.7,258.512,8.54,14.544,140.0,0.7624944242595226,0.59
https://doi.org/10.1021/ic800463s,2008.0,CaMn0.92Nb0.08O3,Ca,"Mn, Nb",902.0,62.4825037,1.63864942528736,,,20.0,26.28,589.8,712.084,1.0,1.5540000000000005,2.37,6.888,1.54,7.3188,100.0,82.6,842.0,1343.76,1484.0,2275.6400000000003,154.7,258.512,8.54,14.544,140.0,0.7624944242595226,0.59
https://doi.org/10.1021/ic800463s,2008.0,CaMn0.92Nb0.08O3,Ca,"Mn, Nb",985.0,59.52205264,1.57709841067121,,,20.0,26.28,589.8,712.084,1.0,1.5540000000000005,2.37,6.888,1.54,7.3188,100.0,82.6,842.0,1343.76,1484.0,2275.6400000000003,154.7,258.512,8.54,14.544,140.0,0.7624944242595226,0.59
https://doi.org/10.1021/ic800463s,2008.0,CaMn0.92Nb0.08O3,Ca,"Mn, Nb",1022.0,58.00327153,1.55863310628636,,,20.0,26.28,589.8,712.084,1.0,1.5540000000000005,2.37,6.888,1.54,7.3188,100.0,82.6,842.0,1343.76,1484.0,2275.6400000000003,154.7,258.512,8.54,14.544,140.0,0.7624944242595226,0.59
https://doi.org/10.1021/ic800463s,2008.0,CaMn0.92Nb0.08O3,Ca,"Mn, Nb",1067.0,56.83038271,1.60479636724847,,,20.0,26.28,589.8,712.084,1.0,1.5540000000000005,2.37,6.888,1.54,7.3188,100.0,82.6,842.0,1343.76,1484.0,2275.6400000000003,154.7,258.512,8.54,14.544,140.0,0.7624944242595226,0.59
10.1007/s11664-017-5718-z,2017.0,CaMn0.98Nb0.01Mo0.01O3,Ca,"Mn, Nb, Mo",376.0,23.48401017,,-176.022961409573,,20.0,25.33,589.8,716.3179999999999,1.0,1.5566,2.37,1.584,1.54,7.2543,100.0,82.71000000000001,842.0,1271.99,1484.0,2113.61,154.7,229.449,8.54,13.5091,140.0,0.7621178161742612,0.5907857142857144
10.1007/s11664-017-5718-z,2017.0,CaMn0.98Nb0.01Mo0.01O3,Ca,"Mn, Nb, Mo",389.0,23.92945443,,-175.667376561075,,20.0,25.33,589.8,716.3179999999999,1.0,1.5566,2.37,1.584,1.54,7.2543,100.0,82.71000000000001,842.0,1271.99,1484.0,2113.61,154.7,229.449,8.54,13.5091,140.0,0.7621178161742612,0.5907857142857144
10.1007/s11664-017-5718-z,2017.0,CaMn0.98Nb0.01Mo0.01O3,Ca,"Mn, Nb, Mo",401.0,24.31130398,,-175.338884269767,,20.0,25.33,589.8,716.3179999999999,1.0,1.5566,2.37,1.584,1.54,7.2543,100.0,82.71000000000001,842.0,1271.99,1484.0,2113.61,154.7,229.449,8.54,13.5091,140.0,0.7621178161742612,0.5907857142857144
10.1007/s11664-017-5718-z,2017.0,CaMn0.98Nb0.01Mo0.01O3,Ca,"Mn, Nb, Mo",407.0,24.5100065,,-175.553468670369,,20.0,25.33,589.8,716.3179999999999,1.0,1.5566,2.37,1.584,1.54,7.2543,100.0,82.71000000000001,842.0,1271.99,1484.0,2113.61,154.7,229.449,8.54,13.5091,140.0,0.7621178161742612,0.5907857142857144
10.1007/s11664-017-5718-z,2017.0,CaMn0.98Nb0.01Mo0.01O3,Ca,"Mn, Nb, Mo",430.0,25.0449413,,-172.597701887165,,20.0,25.33,589.8,716.3179999999999,1.0,1.5566,2.37,1.584,1.54,7.2543,100.0,82.71000000000001,842.0,1271.99,1484.0,2113.61,154.7,229.449,8.54,13.5091,140.0,0.7621178161742612,0.5907857142857144
10.1007/s11664-017-5718-z,2017.0,CaMn0.98Nb0.01Mo0.01O3,Ca,"Mn, Nb, Mo",445.0,25.43684181,,-169.752506780294,,20.0,25.33,589.8,716.3179999999999,1.0,1.5566,2.37,1.584,1.54,7.2543,100.0,82.71000000000001,842.0,1271.99,1484.0,2113.61,154.7,229.449,8.54,13.5091,140.0,0.7621178161742612,0.5907857142857144
10.1007/s11664-017-5718-z,2017.0,CaMn0.98Nb0.01Mo0.01O3,Ca,"Mn, Nb, Mo",467.0,25.91824425,,-164.282068414087,,20.0,25.33,589.8,716.3179999999999,1.0,1.5566,2.37,1.584,1.54,7.2543,100.0,82.71000000000001,842.0,1271.99,1484.0,2113.61,154.7,229.449,8.54,13.5091,140.0,0.7621178161742612,0.5907857142857144
10.1007/s11664-017-5718-z,2017.0,CaMn0.98Nb0.01Mo0.01O3,Ca,"Mn, Nb, Mo",477.0,26.21434543,,-161.754303513568,,20.0,25.33,589.8,716.3179999999999,1.0,1.5566,2.37,1.584,1.54,7.2543,100.0,82.71000000000001,842.0,1271.99,1484.0,2113.61,154.7,229.449,8.54,13.5091,140.0,0.7621178161742612,0.5907857142857144
10.1007/s11664-017-5718-z,2017.0,CaMn0.98Nb0.01Mo0.01O3,Ca,"Mn, Nb, Mo",488.0,26.49919903,,-160.813040936463,,20.0,25.33,589.8,716.3179999999999,1.0,1.5566,2.37,1.584,1.54,7.2543,100.0,82.71000000000001,842.0,1271.99,1484.0,2113.61,154.7,229.449,8.54,13.5091,140.0,0.7621178161742612,0.5907857142857144
10.1007/s11664-017-5718-z,2017.0,CaMn0.98Nb0.01Mo0.01O3,Ca,"Mn, Nb, Mo",517.0,27.44539263,,-157.918557233927,,20.0,25.33,589.8,716.3179999999999,1.0,1.5566,2.37,1.584,1.54,7.2543,100.0,82.71000000000001,842.0,1271.99,1484.0,2113.61,154.7,229.449,8.54,13.5091,140.0,0.7621178161742612,0.5907857142857144
10.1007/s11664-017-5718-z,2017.0,CaMn0.98Nb0.01Mo0.01O3,Ca,"Mn, Nb, Mo",540.0,27.81145148,,-154.607729864483,,20.0,25.33,589.8,716.3179999999999,1.0,1.5566,2.37,1.584,1.54,7.2543,100.0,82.71000000000001,842.0,1271.99,1484.0,2113.61,154.7,229.449,8.54,13.5091,140.0,0.7621178161742612,0.5907857142857144
10.1007/s11664-017-5718-z,2017.0,CaMn0.98Nb0.01Mo0.01O3,Ca,"Mn, Nb, Mo",552.0,28.06104618,,-153.142233019813,,20.0,25.33,589.8,716.3179999999999,1.0,1.5566,2.37,1.584,1.54,7.2543,100.0,82.71000000000001,842.0,1271.99,1484.0,2113.61,154.7,229.449,8.54,13.5091,140.0,0.7621178161742612,0.5907857142857144
10.1007/s11664-017-5718-z,2017.0,CaMn0.98Nb0.01Mo0.01O3,Ca,"Mn, Nb, Mo",577.0,28.29880344,,-151.44927444097,,20.0,25.33,589.8,716.3179999999999,1.0,1.5566,2.37,1.584,1.54,7.2543,100.0,82.71000000000001,842.0,1271.99,1484.0,2113.61,154.7,229.449,8.54,13.5091,140.0,0.7621178161742612,0.5907857142857144
10.1007/s11664-017-5718-z,2017.0,CaMn0.98Nb0.01Mo0.01O3,Ca,"Mn, Nb, Mo",601.0,28.5364727,,-149.921969118604,,20.0,25.33,589.8,716.3179999999999,1.0,1.5566,2.37,1.584,1.54,7.2543,100.0,82.71000000000001,842.0,1271.99,1484.0,2113.61,154.7,229.449,8.54,13.5091,140.0,0.7621178161742612,0.5907857142857144
10.1007/s11664-017-5718-z,2017.0,CaMn0.98Nb0.01Mo0.01O3,Ca,"Mn, Nb, Mo",630.0,28.68557466,,-149.046610014295,,20.0,25.33,589.8,716.3179999999999,1.0,1.5566,2.37,1.584,1.54,7.2543,100.0,82.71000000000001,842.0,1271.99,1484.0,2113.61,154.7,229.449,8.54,13.5091,140.0,0.7621178161742612,0.5907857142857144
10.1007/s11664-017-5718-z,2017.0,CaMn0.98Nb0.01Mo0.01O3,Ca,"Mn, Nb, Mo",658.0,28.87495983,,-150.371563722088,,20.0,25.33,589.8,716.3179999999999,1.0,1.5566,2.37,1.584,1.54,7.2543,100.0,82.71000000000001,842.0,1271.99,1484.0,2113.61,154.7,229.449,8.54,13.5091,140.0,0.7621178161742612,0.5907857142857144
10.1007/s11664-017-5718-z,2017.0,CaMn0.98Nb0.01Mo0.01O3,Ca,"Mn, Nb, Mo",686.0,29.16470228,,-152.791537124916,,20.0,25.33,589.8,716.3179999999999,1.0,1.5566,2.37,1.584,1.54,7.2543,100.0,82.71000000000001,842.0,1271.99,1484.0,2113.61,154.7,229.449,8.54,13.5091,140.0,0.7621178161742612,0.5907857142857144
10.1007/s11664-017-5718-z,2017.0,CaMn0.98Nb0.01Mo0.01O3,Ca,"Mn, Nb, Mo",741.0,30.94781091,,-164.625936795444,,20.0,25.33,589.8,716.3179999999999,1.0,1.5566,2.37,1.584,1.54,7.2543,100.0,82.71000000000001,842.0,1271.99,1484.0,2113.61,154.7,229.449,8.54,13.5091,140.0,0.7621178161742612,0.5907857142857144
10.1007/s11664-017-5718-z,2017.0,CaMn0.98Nb0.01Mo0.01O3,Ca,"Mn, Nb, Mo",791.0,33.92036271,,-168.450429971052,,20.0,25.33,589.8,716.3179999999999,1.0,1.5566,2.37,1.584,1.54,7.2543,100.0,82.71000000000001,842.0,1271.99,1484.0,2113.61,154.7,229.449,8.54,13.5091,140.0,0.7621178161742612,0.5907857142857144
10.1007/s11664-017-5718-z,2017.0,CaMn0.98Nb0.01Mo0.01O3,Ca,"Mn, Nb, Mo",815.0,35.4368607,,-169.79484492935,,20.0,25.33,589.8,716.3179999999999,1.0,1.5566,2.37,1.584,1.54,7.2543,100.0,82.71000000000001,842.0,1271.99,1484.0,2113.61,154.7,229.449,8.54,13.5091,140.0,0.7621178161742612,0.5907857142857144
10.1007/s11664-017-5718-z,2017.0,CaMn0.98Nb0.01Mo0.01O3,Ca,"Mn, Nb, Mo",897.0,42.66118753,,-186.772124966102,,20.0,25.33,589.8,716.3179999999999,1.0,1.5566,2.37,1.584,1.54,7.2543,100.0,82.71000000000001,842.0,1271.99,1484.0,2113.61,154.7,229.449,8.54,13.5091,140.0,0.7621178161742612,0.5907857142857144
10.1007/s11664-017-5718-z,2017.0,CaMn0.98Nb0.01Mo0.01O3,Ca,"Mn, Nb, Mo",951.5,49.42800886,,-193.227620342522,,20.0,25.33,589.8,716.3179999999999,1.0,1.5566,2.37,1.584,1.54,7.2543,100.0,82.71000000000001,842.0,1271.99,1484.0,2113.61,154.7,229.449,8.54,13.5091,140.0,0.7621178161742612,0.5907857142857144
10.1007/s11664-017-5718-z,2017.0,CaMn0.96Nb0.02W0.02O3,Ca,"Mn, Nb, W",393.0,63.12226921,,-131.207466738033,,20.0,26.3,589.8,717.05,1.0,1.5672,2.37,3.294,1.54,7.478,100.0,82.55999999999999,842.0,1313.9599999999998,1484.0,2184.54,154.7,242.438,8.54,13.971999999999998,140.0,0.7626314649540337,0.5897142857142856
10.1007/s11664-017-5718-z,2017.0,CaMn0.96Nb0.02W0.02O3,Ca,"Mn, Nb, W",408.0,62.72096769,,-130.878013967477,,20.0,26.3,589.8,717.05,1.0,1.5672,2.37,3.294,1.54,7.478,100.0,82.55999999999999,842.0,1313.9599999999998,1484.0,2184.54,154.7,242.438,8.54,13.971999999999998,140.0,0.7626314649540337,0.5897142857142856
10.1007/s11664-017-5718-z,2017.0,CaMn0.96Nb0.02W0.02O3,Ca,"Mn, Nb, W",415.0,62.55278353,,-130.835266180694,,20.0,26.3,589.8,717.05,1.0,1.5672,2.37,3.294,1.54,7.478,100.0,82.55999999999999,842.0,1313.9599999999998,1484.0,2184.54,154.7,242.438,8.54,13.971999999999998,140.0,0.7626314649540337,0.5897142857142856
10.1007/s11664-017-5718-z,2017.0,CaMn0.96Nb0.02W0.02O3,Ca,"Mn, Nb, W",455.0,61.75071046,,-124.961130651986,,20.0,26.3,589.8,717.05,1.0,1.5672,2.37,3.294,1.54,7.478,100.0,82.55999999999999,842.0,1313.9599999999998,1484.0,2184.54,154.7,242.438,8.54,13.971999999999998,140.0,0.7626314649540337,0.5897142857142856
10.1007/s11664-017-5718-z,2017.0,CaMn0.96Nb0.02W0.02O3,Ca,"Mn, Nb, W",482.0,62.81018975,,-117.293062139981,,20.0,26.3,589.8,717.05,1.0,1.5672,2.37,3.294,1.54,7.478,100.0,82.55999999999999,842.0,1313.9599999999998,1484.0,2184.54,154.7,242.438,8.54,13.971999999999998,140.0,0.7626314649540337,0.5897142857142856
10.1007/s11664-017-5718-z,2017.0,CaMn0.96Nb0.02W0.02O3,Ca,"Mn, Nb, W",520.0,64.95457959,,-109.871653271256,,20.0,26.3,589.8,717.05,1.0,1.5672,2.37,3.294,1.54,7.478,100.0,82.55999999999999,842.0,1313.9599999999998,1484.0,2184.54,154.7,242.438,8.54,13.971999999999998,140.0,0.7626314649540337,0.5897142857142856
10.1007/s11664-017-5718-z,2017.0,CaMn0.96Nb0.02W0.02O3,Ca,"Mn, Nb, W",550.7,64.65719178,,-107.373469803887,,20.0,26.3,589.8,717.05,1.0,1.5672,2.37,3.294,1.54,7.478,100.0,82.55999999999999,842.0,1313.9599999999998,1484.0,2184.54,154.7,242.438,8.54,13.971999999999998,140.0,0.7626314649540337,0.5897142857142856
10.1007/s11664-017-5718-z,2017.0,CaMn0.96Nb0.02W0.02O3,Ca,"Mn, Nb, W",615.0,63.92573106,,-104.344904929398,,20.0,26.3,589.8,717.05,1.0,1.5672,2.37,3.294,1.54,7.478,100.0,82.55999999999999,842.0,1313.9599999999998,1484.0,2184.54,154.7,242.438,8.54,13.971999999999998,140.0,0.7626314649540337,0.5897142857142856
10.1007/s11664-017-5718-z,2017.0,CaMn0.96Nb0.02W0.02O3,Ca,"Mn, Nb, W",638.0,63.22211152,,-105.437184584799,,20.0,26.3,589.8,717.05,1.0,1.5672,2.37,3.294,1.54,7.478,100.0,82.55999999999999,842.0,1313.9599999999998,1484.0,2184.54,154.7,242.438,8.54,13.971999999999998,140.0,0.7626314649540337,0.5897142857142856
10.1007/s11664-017-5718-z,2017.0,CaMn0.96Nb0.02W0.02O3,Ca,"Mn, Nb, W",690.0,62.43832541,,-113.308222356078,,20.0,26.3,589.8,717.05,1.0,1.5672,2.37,3.294,1.54,7.478,100.0,82.55999999999999,842.0,1313.9599999999998,1484.0,2184.54,154.7,242.438,8.54,13.971999999999998,140.0,0.7626314649540337,0.5897142857142856
10.1007/s11664-017-5718-z,2017.0,CaMn0.96Nb0.02W0.02O3,Ca,"Mn, Nb, W",721.0,62.5079301,,-115.011214762706,,20.0,26.3,589.8,717.05,1.0,1.5672,2.37,3.294,1.54,7.478,100.0,82.55999999999999,842.0,1313.9599999999998,1484.0,2184.54,154.7,242.438,8.54,13.971999999999998,140.0,0.7626314649540337,0.5897142857142856
10.1007/s11664-017-5718-z,2017.0,CaMn0.96Nb0.02W0.02O3,Ca,"Mn, Nb, W",751.0,62.89579515,,-117.797191211704,,20.0,26.3,589.8,717.05,1.0,1.5672,2.37,3.294,1.54,7.478,100.0,82.55999999999999,842.0,1313.9599999999998,1484.0,2184.54,154.7,242.438,8.54,13.971999999999998,140.0,0.7626314649540337,0.5897142857142856
10.1007/s11664-017-5718-z,2017.0,CaMn0.96Nb0.02W0.02O3,Ca,"Mn, Nb, W",758.5,62.87920872,,-118.767123753207,,20.0,26.3,589.8,717.05,1.0,1.5672,2.37,3.294,1.54,7.478,100.0,82.55999999999999,842.0,1313.9599999999998,1484.0,2184.54,154.7,242.438,8.54,13.971999999999998,140.0,0.7626314649540337,0.5897142857142856
10.1007/s11664-017-5718-z,2017.0,CaMn0.96Nb0.02W0.02O3,Ca,"Mn, Nb, W",802.0,64.81667345,,-122.241486975582,,20.0,26.3,589.8,717.05,1.0,1.5672,2.37,3.294,1.54,7.478,100.0,82.55999999999999,842.0,1313.9599999999998,1484.0,2184.54,154.7,242.438,8.54,13.971999999999998,140.0,0.7626314649540337,0.5897142857142856
10.1007/s11664-017-5718-z,2017.0,CaMn0.96Nb0.02W0.02O3,Ca,"Mn, Nb, W",883.0,68.25824394,,-128.401590457256,,20.0,26.3,589.8,717.05,1.0,1.5672,2.37,3.294,1.54,7.478,100.0,82.55999999999999,842.0,1313.9599999999998,1484.0,2184.54,154.7,242.438,8.54,13.971999999999998,140.0,0.7626314649540337,0.5897142857142856
10.1007/s11664-017-5718-z,2017.0,CaMn0.96Nb0.02W0.02O3,Ca,"Mn, Nb, W",933.0,71.43884859,,-133.407503695774,,20.0,26.3,589.8,717.05,1.0,1.5672,2.37,3.294,1.54,7.478,100.0,82.55999999999999,842.0,1313.9599999999998,1484.0,2184.54,154.7,242.438,8.54,13.971999999999998,140.0,0.7626314649540337,0.5897142857142856
10.1007/s11664-017-5718-z,2017.0,CaMn0.94Nb0.03W0.03O3,Ca,"Mn, Nb, W",377.0,64.48602586,,-104.639717252043,,20.0,26.95,589.8,716.925,1.0,1.5758,2.37,4.940999999999999,1.54,7.611999999999999,100.0,82.34,842.0,1347.94,1484.0,2246.31,154.7,253.157,8.54,14.358,140.0,0.7633860701635771,0.5881428571428572
10.1007/s11664-017-5718-z,2017.0,CaMn0.94Nb0.03W0.03O3,Ca,"Mn, Nb, W",433.0,67.27204937,,-99.470393754688,,20.0,26.95,589.8,716.925,1.0,1.5758,2.37,4.940999999999999,1.54,7.611999999999999,100.0,82.34,842.0,1347.94,1484.0,2246.31,154.7,253.157,8.54,14.358,140.0,0.7633860701635771,0.5881428571428572
10.1007/s11664-017-5718-z,2017.0,CaMn0.94Nb0.03W0.03O3,Ca,"Mn, Nb, W",479.0,68.93179567,,-94.2888566039659,,20.0,26.95,589.8,716.925,1.0,1.5758,2.37,4.940999999999999,1.54,7.611999999999999,100.0,82.34,842.0,1347.94,1484.0,2246.31,154.7,253.157,8.54,14.358,140.0,0.7633860701635771,0.5881428571428572
10.1007/s11664-017-5718-z,2017.0,CaMn0.94Nb0.03W0.03O3,Ca,"Mn, Nb, W",500.0,70.84354101,,-92.4707068941661,,20.0,26.95,589.8,716.925,1.0,1.5758,2.37,4.940999999999999,1.54,7.611999999999999,100.0,82.34,842.0,1347.94,1484.0,2246.31,154.7,253.157,8.54,14.358,140.0,0.7633860701635771,0.5881428571428572
10.1007/s11664-017-5718-z,2017.0,CaMn0.94Nb0.03W0.03O3,Ca,"Mn, Nb, W",579.0,70.70657185,,-91.8389662027833,,20.0,26.95,589.8,716.925,1.0,1.5758,2.37,4.940999999999999,1.54,7.611999999999999,100.0,82.34,842.0,1347.94,1484.0,2246.31,154.7,253.157,8.54,14.358,140.0,0.7633860701635771,0.5881428571428572
10.1007/s11664-017-5718-z,2017.0,CaMn0.94Nb0.03W0.03O3,Ca,"Mn, Nb, W",668.0,69.99323529,,-96.3650723861956,,20.0,26.95,589.8,716.925,1.0,1.5758,2.37,4.940999999999999,1.54,7.611999999999999,100.0,82.34,842.0,1347.94,1484.0,2246.31,154.7,253.157,8.54,14.358,140.0,0.7633860701635771,0.5881428571428572
10.1007/s11664-017-5718-z,2017.0,CaMn0.94Nb0.03W0.03O3,Ca,"Mn, Nb, W",713.5,69.47259473,,-99.6472811482752,,20.0,26.95,589.8,716.925,1.0,1.5758,2.37,4.940999999999999,1.54,7.611999999999999,100.0,82.34,842.0,1347.94,1484.0,2246.31,154.7,253.157,8.54,14.358,140.0,0.7633860701635771,0.5881428571428572
10.1007/s11664-017-5718-z,2017.0,CaMn0.94Nb0.03W0.03O3,Ca,"Mn, Nb, W",776.0,68.91430879,,-101.037110669317,,20.0,26.95,589.8,716.925,1.0,1.5758,2.37,4.940999999999999,1.54,7.611999999999999,100.0,82.34,842.0,1347.94,1484.0,2246.31,154.7,253.157,8.54,14.358,140.0,0.7633860701635771,0.5881428571428572
10.1007/s11664-017-5718-z,2017.0,CaMn0.94Nb0.03W0.03O3,Ca,"Mn, Nb, W",823.0,69.51808998,,-102.47747944567,,20.0,26.95,589.8,716.925,1.0,1.5758,2.37,4.940999999999999,1.54,7.611999999999999,100.0,82.34,842.0,1347.94,1484.0,2246.31,154.7,253.157,8.54,14.358,140.0,0.7633860701635771,0.5881428571428572
10.1007/s11664-017-5718-z,2017.0,CaMn0.94Nb0.03W0.03O3,Ca,"Mn, Nb, W",866.0,69.98363547,,-106.326043737575,,20.0,26.95,589.8,716.925,1.0,1.5758,2.37,4.940999999999999,1.54,7.611999999999999,100.0,82.34,842.0,1347.94,1484.0,2246.31,154.7,253.157,8.54,14.358,140.0,0.7633860701635771,0.5881428571428572
10.1007/s11664-017-5718-z,2017.0,CaMn0.94Nb0.03W0.03O3,Ca,"Mn, Nb, W",909.0,71.48539854,,-113.534205026253,,20.0,26.95,589.8,716.925,1.0,1.5758,2.37,4.940999999999999,1.54,7.611999999999999,100.0,82.34,842.0,1347.94,1484.0,2246.31,154.7,253.157,8.54,14.358,140.0,0.7633860701635771,0.5881428571428572
10.1007/s11664-017-5718-z,2017.0,CaMn0.94Nb0.03W0.03O3,Ca,"Mn, Nb, W",947.0,73.08754846,,-118.498423379139,,20.0,26.95,589.8,716.925,1.0,1.5758,2.37,4.940999999999999,1.54,7.611999999999999,100.0,82.34,842.0,1347.94,1484.0,2246.31,154.7,253.157,8.54,14.358,140.0,0.7633860701635771,0.5881428571428572
https://doi.org/10.1016/j.jallcom.2016.12.359,2017.0,CaMnO3,Ca,Mn,110.0,1051.76428541267,4.30649350649351,-360.484591436177,0.0122055674518201,20.0,25.0,589.8,717.3,1.0,1.55,2.37,0.0,1.54,7.21,100.0,83.0,842.0,1246.0,1484.0,2061.0,154.7,221.0,8.54,13.2,140.0,0.7611267212563665,0.5928571428571429
https://doi.org/10.1016/j.jallcom.2016.12.359,2017.0,CaMnO3,Ca,Mn,156.0,1191.41703322202,4.04415584415585,-353.546333710894,0.0170235546038544,20.0,25.0,589.8,717.3,1.0,1.55,2.37,0.0,1.54,7.21,100.0,83.0,842.0,1246.0,1484.0,2061.0,154.7,221.0,8.54,13.2,140.0,0.7611267212563665,0.5928571428571429
https://doi.org/10.1016/j.jallcom.2016.12.359,2017.0,CaMnO3,Ca,Mn,193.0,1411.41962136667,3.82359307359307,-347.23355751319,0.0215524625267666,20.0,25.0,589.8,717.3,1.0,1.55,2.37,0.0,1.54,7.21,100.0,83.0,842.0,1246.0,1484.0,2061.0,154.7,221.0,8.54,13.2,140.0,0.7611267212563665,0.5928571428571429
https://doi.org/10.1016/j.jallcom.2016.12.359,2017.0,CaMnO3,Ca,Mn,211.0,1396.38034216454,3.73268398268398,,0.0224625267665953,20.0,25.0,589.8,717.3,1.0,1.55,2.37,0.0,1.54,7.21,100.0,83.0,842.0,1246.0,1484.0,2061.0,154.7,221.0,8.54,13.2,140.0,0.7611267212563665,0.5928571428571429
https://doi.org/10.1016/j.jallcom.2016.12.359,2017.0,CaMnO3,Ca,Mn,287.0,1721.5170907184,3.36255411255411,-336.381336481503,0.0326659528907923,20.0,25.0,589.8,717.3,1.0,1.55,2.37,0.0,1.54,7.21,100.0,83.0,842.0,1246.0,1484.0,2061.0,154.7,221.0,8.54,13.2,140.0,0.7611267212563665,0.5928571428571429
https://doi.org/10.1016/j.jallcom.2016.12.359,2017.0,CaMnO3,Ca,Mn,313.0,1723.97168810113,,-333.737416533744,0.0361884368308351,20.0,25.0,589.8,717.3,1.0,1.55,2.37,0.0,1.54,7.21,100.0,83.0,842.0,1246.0,1484.0,2061.0,154.7,221.0,8.54,13.2,140.0,0.7611267212563665,0.5928571428571429
https://doi.org/10.1016/j.jallcom.2016.12.359,2017.0,CaMnO3,Ca,Mn,368.0,1910.99837201314,3.05844155844156,-329.800185488833,0.0442826552462527,20.0,25.0,589.8,717.3,1.0,1.55,2.37,0.0,1.54,7.21,100.0,83.0,842.0,1246.0,1484.0,2061.0,154.7,221.0,8.54,13.2,140.0,0.7611267212563665,0.5928571428571429
https://doi.org/10.1016/j.jallcom.2016.12.359,2017.0,CaMnO3,Ca,Mn,405.0,2006.55721178808,2.95454545454546,-326.619231736093,0.0498684613031508,20.0,25.0,589.8,717.3,1.0,1.55,2.37,0.0,1.54,7.21,100.0,83.0,842.0,1246.0,1484.0,2061.0,154.7,221.0,8.54,13.2,140.0,0.7611267212563665,0.5928571428571429
https://doi.org/10.1016/j.jallcom.2016.12.359,2017.0,CaMnO3,Ca,Mn,450.5,2100.47965330787,2.81818181818182,-324.331300608429,0.05796573875803,20.0,25.0,589.8,717.3,1.0,1.55,2.37,0.0,1.54,7.21,100.0,83.0,842.0,1246.0,1484.0,2061.0,154.7,221.0,8.54,13.2,140.0,0.7611267212563665,0.5928571428571429
https://doi.org/10.1016/j.jallcom.2016.12.359,2017.0,CaMnO3,Ca,Mn,516.0,2261.33154105526,2.71428571428572,-322.081567983071,,20.0,25.0,589.8,717.3,1.0,1.55,2.37,0.0,1.54,7.21,100.0,83.0,842.0,1246.0,1484.0,2061.0,154.7,221.0,8.54,13.2,140.0,0.7611267212563665,0.5928571428571429
