Repository: aggarwal-shiv/Oxide-TE-Predictor

# 🧪 Oxide TE-Predictor

# **An Interpretable Machine Learning Framework aided Accelerated Design of Oxide Perovskites-based Thermoelectrics for Clean Energy Generation from Waste Heat**

*Shivam Aggarwal, Amandeep Saha, and Tanmoy Maiti* 

*Plasmonics and Perovskites Laboratory, Department of Materials Science and Engineering, Indian Institute of Technology Kanpur, UP 208016, India.*

---

## 🔬 Experimental Data & PAEP Featurization (`Data_Preprocessing.ipynb`)
The experimental dataset is curated manually from reported literature and focuses exclusively on oxide perovskites with strict ABO₃ stoichiometry.

File: data/final_data.csv (part 9 of 14)
Paper_Link,Year,Composition,A_site,B_site,T,σ,κ,S,zT,Z_A,Z_B,IE_A,IE_B,EN_A,EN_B,EA_A,EA_B,AD_A,AD_B,IR_A,IR_B,MP_A,MP_B,BP_A,BP_B,HE_A,HE_B,HF_A,HF_B,IR_X,Tf,Of
https://doi.org/10.1016/j.jallcom.2016.12.359,2017.0,CaMnO3,Ca,Mn,571.0,2317.45015251385,2.67532467532468,-321.242792536616,0.0767237687366167,20.0,25.0,589.8,717.3,1.0,1.55,2.37,0.0,1.54,7.21,100.0,83.0,842.0,1246.0,1484.0,2061.0,154.7,221.0,8.54,13.2,140.0,0.7611267212563665,0.5928571428571429
https://doi.org/10.1016/j.jallcom.2016.12.359,2017.0,CaMnO3,Ca,Mn,598.0,2319.34791993475,2.65584415584416,-321.300090290074,0.0812692232820713,20.0,25.0,589.8,717.3,1.0,1.55,2.37,0.0,1.54,7.21,100.0,83.0,842.0,1246.0,1484.0,2061.0,154.7,221.0,8.54,13.2,140.0,0.7611267212563665,0.5928571428571429
https://doi.org/10.1016/j.jallcom.2016.12.359,2017.0,CaMnO3,Ca,Mn,663.0,2277.12543578874,2.68181818181818,-321.910470524828,0.0878800856531049,20.0,25.0,589.8,717.3,1.0,1.55,2.37,0.0,1.54,7.21,100.0,83.0,842.0,1246.0,1484.0,2061.0,154.7,221.0,8.54,13.2,140.0,0.7611267212563665,0.5928571428571429
https://doi.org/10.1016/j.jallcom.2016.12.359,2017.0,CaMnO3,Ca,Mn,698.0,2383.03108536451,2.72727272727273,-323.019686062257,0.092017130620985,20.0,25.0,589.8,717.3,1.0,1.55,2.37,0.0,1.54,7.21,100.0,83.0,842.0,1246.0,1484.0,2061.0,154.7,221.0,8.54,13.2,140.0,0.7611267212563665,0.5928571428571429
https://doi.org/10.1016/j.jallcom.2016.12.359,2017.0,Ca0.99Gd0.01Mn0.99W0.01O3-ẟ,"Ca, Gd","Mn, W",100.0,15296.385442406,3.61688311688312,-152.229142174885,0.0374518201284797,20.44,25.49,589.8359999999999,717.827,1.002,1.5581,2.4569,0.7859999999999999,1.6036,7.3304,99.94,82.83,846.7,1267.76,1501.89,2095.94,157.153,227.03,8.5377,13.418,140.0,0.7615169682065238,0.5916428571428571
https://doi.org/10.1016/j.jallcom.2016.12.359,2017.0,Ca0.99Gd0.01Mn0.99W0.01O3-ẟ,"Ca, Gd","Mn, W",127.0,14812.1690297441,3.56439393939394,-157.293229037803,0.0404496788008565,20.44,25.49,589.8359999999999,717.827,1.002,1.5581,2.4569,0.7859999999999999,1.6036,7.3304,99.94,82.83,846.7,1267.76,1501.89,2095.94,157.153,227.03,8.5377,13.418,140.0,0.7615169682065238,0.5916428571428571
https://doi.org/10.1016/j.jallcom.2016.12.359,2017.0,Ca0.99Gd0.01Mn0.99W0.01O3-ẟ,"Ca, Gd","Mn, W",155.0,14129.9670974348,3.4745670995671,-158.494571935307,,20.44,25.49,589.8359999999999,717.827,1.002,1.5581,2.4569,0.7859999999999999,1.6036,7.3304,99.94,82.83,846.7,1267.76,1501.89,2095.94,157.153,227.03,8.5377,13.418,140.0,0.7615169682065238,0.5916428571428571
https://doi.org/10.1016/j.jallcom.2016.12.359,2017.0,Ca0.99Gd0.01Mn0.99W0.01O3-ẟ,"Ca, Gd","Mn, W",204.0,13491.8683708772,3.34145021645022,-167.545415262444,0.0519593147751606,20.44,25.49,589.8359999999999,717.827,1.002,1.5581,2.4569,0.7859999999999999,1.6036,7.3304,99.94,82.83,846.7,1267.76,1501.89,2095.94,157.153,227.03,8.5377,13.418,140.0,0.7615169682065238,0.5916428571428571
https://doi.org/10.1016/j.jallcom.2016.12.359,2017.0,Ca0.99Gd0.01Mn0.99W0.01O3-ẟ,"Ca, Gd","Mn, W",238.0,12893.1170676423,3.25811688311688,-170.707535031408,0.0585224839400428,20.44,25.49,589.8359999999999,717.827,1.002,1.5581,2.4569,0.7859999999999999,1.6036,7.3304,99.94,82.83,846.7,1267.76,1501.89,2095.94,157.153,227.03,8.5377,13.418,140.0,0.7615169682065238,0.5916428571428571
https://doi.org/10.1016/j.jallcom.2016.12.359,2017.0,Ca0.99Gd0.01Mn0.99W0.01O3-ẟ,"Ca, Gd","Mn, W",303.0,11969.8020799251,3.1482683982684,-177.676904830494,0.068246058010512,20.44,25.49,589.8359999999999,717.827,1.002,1.5581,2.4569,0.7859999999999999,1.6036,7.3304,99.94,82.83,846.7,1267.76,1501.89,2095.94,157.153,227.03,8.5377,13.418,140.0,0.7615169682065238,0.5916428571428571
https://doi.org/10.1016/j.jallcom.2016.12.359,2017.0,Ca0.99Gd0.01Mn0.99W0.01O3-ẟ,"Ca, Gd","Mn, W",320.0,11680.6563525188,3.08225108225108,-182.070735306295,0.071627408993576,20.44,25.49,589.8359999999999,717.827,1.002,1.5581,2.4569,0.7859999999999999,1.6036,7.3304,99.94,82.83,846.7,1267.76,1501.89,2095.94,157.153,227.03,8.5377,13.418,140.0,0.7615169682065238,0.5916428571428571
https://doi.org/10.1016/j.jallcom.2016.12.359,2017.0,Ca0.99Gd0.01Mn0.99W0.01O3-ẟ,"Ca, Gd","Mn, W",375.0,,2.98051948051948,-185.466991999338,0.0798715203426124,20.44,25.49,589.8359999999999,717.827,1.002,1.5581,2.4569,0.7859999999999999,1.6036,7.3304,99.94,82.83,846.7,1267.76,1501.89,2095.94,157.153,227.03,8.5377,13.418,140.0,0.7615169682065238,0.5916428571428571
https://doi.org/10.1016/j.jallcom.2016.12.359,2017.0,Ca0.99Gd0.01Mn0.99W0.01O3-ẟ,"Ca, Gd","Mn, W",445.0,10222.0037407758,2.88311688311688,-187.976971816705,0.0901284796573876,20.44,25.49,589.8359999999999,717.827,1.002,1.5581,2.4569,0.7859999999999999,1.6036,7.3304,99.94,82.83,846.7,1267.76,1501.89,2095.94,157.153,227.03,8.5377,13.418,140.0,0.7615169682065238,0.5916428571428571
https://doi.org/10.1016/j.jallcom.2016.12.359,2017.0,Ca0.99Gd0.01Mn0.99W0.01O3-ẟ,"Ca, Gd","Mn, W",500.0,9694.85622508072,2.7987012987013,-190.951680183734,0.098458244111349,20.44,25.49,589.8359999999999,717.827,1.002,1.5581,2.4569,0.7859999999999999,1.6036,7.3304,99.94,82.83,846.7,1267.76,1501.89,2095.94,157.153,227.03,8.5377,13.418,140.0,0.7615169682065238,0.5916428571428571
https://doi.org/10.1016/j.jallcom.2016.12.359,2017.0,Ca0.99Gd0.01Mn0.99W0.01O3-ẟ,"Ca, Gd","Mn, W",585.0,9067.50204401096,2.72077922077922,,0.106852248394004,20.44,25.49,589.8359999999999,717.827,1.002,1.5581,2.4569,0.7859999999999999,1.6036,7.3304,99.94,82.83,846.7,1267.76,1501.89,2095.94,157.153,227.03,8.5377,13.418,140.0,0.7615169682065238,0.5916428571428571
https://doi.org/10.1016/j.jallcom.2016.12.359,2017.0,Ca0.99Gd0.01Mn0.99W0.01O3-ẟ,"Ca, Gd","Mn, W",673.0,8669.94817902265,2.68181818181818,-196.637553778622,0.114325481798715,20.44,25.49,589.8359999999999,717.827,1.002,1.5581,2.4569,0.7859999999999999,1.6036,7.3304,99.94,82.83,846.7,1267.76,1501.89,2095.94,157.153,227.03,8.5377,13.418,140.0,0.7615169682065238,0.5916428571428571
https://doi.org/10.1016/j.jallcom.2016.12.359,2017.0,Ca0.99Gd0.01Mn0.99W0.01O3-ẟ,"Ca, Gd","Mn, W",700.0,8508.47885397066,2.67532467532468,-194.708662045891,0.116122250340666,20.44,25.49,589.8359999999999,717.827,1.002,1.5581,2.4569,0.7859999999999999,1.6036,7.3304,99.94,82.83,846.7,1267.76,1501.89,2095.94,157.153,227.03,8.5377,13.418,140.0,0.7615169682065238,0.5916428571428571
https://doi.org/10.1016/j.jallcom.2016.12.359,2017.0,Ca0.98Gd0.02Mn0.98W0.02O3-ẟ,"Ca, Gd","Mn, W",100.0,22507.5841026713,3.18181818181818,-106.160441005421,0.0290364025695932,20.880000000000003,25.98,589.872,718.3539999999999,1.004,1.5661999999999998,2.5438,1.5719999999999998,1.6672,7.450799999999999,99.88,82.66,851.4,1289.52,1519.78,2130.88,159.606,233.06,8.5354,13.636,140.0,0.7619078110605841,0.5904285714285714
https://doi.org/10.1016/j.jallcom.2016.12.359,2017.0,Ca0.98Gd0.02Mn0.98W0.02O3-ẟ,"Ca, Gd","Mn, W",125.0,22075.7431486868,3.14935064935065,-108.903286737177,0.0328693790149893,20.880000000000003,25.98,589.872,718.3539999999999,1.004,1.5661999999999998,2.5438,1.5719999999999998,1.6672,7.450799999999999,99.88,82.66,851.4,1289.52,1519.78,2130.88,159.606,233.06,8.5354,13.636,140.0,0.7619078110605841,0.5904285714285714
https://doi.org/10.1016/j.jallcom.2016.12.359,2017.0,Ca0.98Gd0.02Mn0.98W0.02O3-ẟ,"Ca, Gd","Mn, W",153.0,21405.3170336824,3.11038961038961,-112.154377184427,0.0358886509635974,20.880000000000003,25.98,589.872,718.3539999999999,1.004,1.5661999999999998,2.5438,1.5719999999999998,1.6672,7.450799999999999,99.88,82.66,851.4,1289.52,1519.78,2130.88,159.606,233.06,8.5354,13.636,140.0,0.7619078110605841,0.5904285714285714
https://doi.org/10.1016/j.jallcom.2016.12.359,2017.0,Ca0.98Gd0.02Mn0.98W0.02O3-ẟ,"Ca, Gd","Mn, W",190.0,20729.8510393296,3.07142857142857,-113.883283841548,,20.880000000000003,25.98,589.872,718.3539999999999,1.004,1.5661999999999998,2.5438,1.5719999999999998,1.6672,7.450799999999999,99.88,82.66,851.4,1289.52,1519.78,2130.88,159.606,233.06,8.5354,13.636,140.0,0.7619078110605841,0.5904285714285714
https://doi.org/10.1016/j.jallcom.2016.12.359,2017.0,Ca0.98Gd0.02Mn0.98W0.02O3-ẟ,"Ca, Gd","Mn, W",199.0,20551.2336242288,3.06493506493507,-114.776306466624,0.0411952501459996,20.880000000000003,25.98,589.872,718.3539999999999,1.004,1.5661999999999998,2.5438,1.5719999999999998,1.6672,7.450799999999999,99.88,82.66,851.4,1289.52,1519.78,2130.88,159.606,233.06,8.5354,13.636,140.0,0.7619078110605841,0.5904285714285714
https://doi.org/10.1016/j.jallcom.2016.12.359,2017.0,Ca0.98Gd0.02Mn0.98W0.02O3-ẟ,"Ca, Gd","Mn, W",267.0,19535.7780508696,3.0,,0.0492505353319058,20.880000000000003,25.98,589.872,718.3539999999999,1.004,1.5661999999999998,2.5438,1.5719999999999998,1.6672,7.450799999999999,99.88,82.66,851.4,1289.52,1519.78,2130.88,159.606,233.06,8.5354,13.636,140.0,0.7619078110605841,0.5904285714285714
https://doi.org/10.1016/j.jallcom.2016.12.359,2017.0,Ca0.98Gd0.02Mn0.98W0.02O3-ẟ,"Ca, Gd","Mn, W",305.0,18565.2029724333,2.96753246753247,-122.461992922284,0.0534989293361884,20.880000000000003,25.98,589.872,718.3539999999999,1.004,1.5661999999999998,2.5438,1.5719999999999998,1.6672,7.450799999999999,99.88,82.66,851.4,1289.52,1519.78,2130.88,159.606,233.06,8.5354,13.636,140.0,0.7619078110605841,0.5904285714285714
https://doi.org/10.1016/j.jallcom.2016.12.359,2017.0,Ca0.98Gd0.02Mn0.98W0.02O3-ẟ,"Ca, Gd","Mn, W",370.0,17397.5169058377,2.9025974025974,-126.527200318519,0.0626552462526767,20.880000000000003,25.98,589.872,718.3539999999999,1.004,1.5661999999999998,2.5438,1.5719999999999998,1.6672,7.450799999999999,99.88,82.66,851.4,1289.52,1519.78,2130.88,159.606,233.06,8.5354,13.636,140.0,0.7619078110605841,0.5904285714285714
https://doi.org/10.1016/j.jallcom.2016.12.359,2017.0,Ca0.98Gd0.02Mn0.98W0.02O3-ẟ,"Ca, Gd","Mn, W",400.0,16968.8055635162,2.8961038961039,-129.894292189785,0.0659100642398287,20.880000000000003,25.98,589.872,718.3539999999999,1.004,1.5661999999999998,2.5438,1.5719999999999998,1.6672,7.450799999999999,99.88,82.66,851.4,1289.52,1519.78,2130.88,159.606,233.06,8.5354,13.636,140.0,0.7619078110605841,0.5904285714285714
https://doi.org/10.1016/j.jallcom.2016.12.359,2017.0,Ca0.98Gd0.02Mn0.98W0.02O3-ẟ,"Ca, Gd","Mn, W",440.0,16383.3954516115,2.84415584415584,-132.830802054508,0.0712633832976446,20.880000000000003,25.98,589.872,718.3539999999999,1.004,1.5661999999999998,2.5438,1.5719999999999998,1.6672,7.450799999999999,99.88,82.66,851.4,1289.52,1519.78,2130.88,159.606,233.06,8.5354,13.636,140.0,0.7619078110605841,0.5904285714285714
https://doi.org/10.1016/j.jallcom.2016.12.359,2017.0,Ca0.98Gd0.02Mn0.98W0.02O3-ẟ,"Ca, Gd","Mn, W",477.0,15617.8735748105,2.83116883116883,-137.292705444625,,20.880000000000003,25.98,589.872,718.3539999999999,1.004,1.5661999999999998,2.5438,1.5719999999999998,1.6672,7.450799999999999,99.88,82.66,851.4,1289.52,1519.78,2130.88,159.606,233.06,8.5354,13.636,140.0,0.7619078110605841,0.5904285714285714
https://doi.org/10.1016/j.jallcom.2016.12.359,2017.0,Ca0.98Gd0.02Mn0.98W0.02O3-ẟ,"Ca, Gd","Mn, W",547.0,14853.1585332604,2.7987012987013,-141.084198592546,0.0852676659528908,20.880000000000003,25.98,589.872,718.3539999999999,1.004,1.5661999999999998,2.5438,1.5719999999999998,1.6672,7.450799999999999,99.88,82.66,851.4,1289.52,1519.78,2130.88,159.606,233.06,8.5354,13.636,140.0,0.7619078110605841,0.5904285714285714
https://doi.org/10.1016/j.jallcom.2016.12.359,2017.0,Ca0.98Gd0.02Mn0.98W0.02O3-ẟ,"Ca, Gd","Mn, W",583.0,14397.3534359393,2.78571428571429,-143.782365718927,0.0904925053533191,20.880000000000003,25.98,589.872,718.3539999999999,1.004,1.5661999999999998,2.5438,1.5719999999999998,1.6672,7.450799999999999,99.88,82.66,851.4,1289.52,1519.78,2130.88,159.606,233.06,8.5354,13.636,140.0,0.7619078110605841,0.5904285714285714
https://doi.org/10.1016/j.jallcom.2016.12.359,2017.0,Ca0.98Gd0.02Mn0.98W0.02O3-ẟ,"Ca, Gd","Mn, W",601.0,14176.2578494651,2.77272727272727,-144.932830333498,0.0934475374732334,20.880000000000003,25.98,589.872,718.3539999999999,1.004,1.5661999999999998,2.5438,1.5719999999999998,1.6672,7.450799999999999,99.88,82.66,851.4,1289.52,1519.78,2130.88,159.606,233.06,8.5354,13.636,140.0,0.7619078110605841,0.5904285714285714
https://doi.org/10.1016/j.jallcom.2016.12.359,2017.0,Ca0.98Gd0.02Mn0.98W0.02O3-ẟ,"Ca, Gd","Mn, W",630.0,13837.8075075675,2.77272727272727,-147.532450629279,0.0965738758029979,20.880000000000003,25.98,589.872,718.3539999999999,1.004,1.5661999999999998,2.5438,1.5719999999999998,1.6672,7.450799999999999,99.88,82.66,851.4,1289.52,1519.78,2130.88,159.606,233.06,8.5354,13.636,140.0,0.7619078110605841,0.5904285714285714
https://doi.org/10.1016/j.jallcom.2016.12.359,2017.0,Ca0.98Gd0.02Mn0.98W0.02O3-ẟ,"Ca, Gd","Mn, W",684.0,13222.1694834496,2.75324675324675,-150.904396893546,0.103468950749465,20.880000000000003,25.98,589.872,718.3539999999999,1.004,1.5661999999999998,2.5438,1.5719999999999998,1.6672,7.450799999999999,99.88,82.66,851.4,1289.52,1519.78,2130.88,159.606,233.06,8.5354,13.636,140.0,0.7619078110605841,0.5904285714285714
https://doi.org/10.1016/j.jallcom.2016.12.359,2017.0,Ca0.98Gd0.02Mn0.98W0.02O3-ẟ,"Ca, Gd","Mn, W",701.0,13041.9156700936,2.75324675324675,-152.29320424646,0.106638115631692,20.880000000000003,25.98,589.872,718.3539999999999,1.004,1.5661999999999998,2.5438,1.5719999999999998,1.6672,7.450799999999999,99.88,82.66,851.4,1289.52,1519.78,2130.88,159.606,233.06,8.5354,13.636,140.0,0.7619078110605841,0.5904285714285714
https://doi.org/10.1016/j.jallcom.2016.12.359,2017.0,Ca0.97Gd0.03Mn0.97W0.03O3-ẟ,"Ca, Gd","Mn, W",106.0,25318.9935793884,3.1948051948052,-89.5577348248467,0.0231006423982869,21.32,26.47,589.908,718.881,1.006,1.5743,2.6307,2.358,1.7308,7.571199999999999,99.82,82.49,856.1,1311.28,1537.67,2165.82,162.059,239.09,8.5331,13.854,140.0,0.7622992511845008,0.5892142857142857
https://doi.org/10.1016/j.jallcom.2016.12.359,2017.0,Ca0.97Gd0.03Mn0.97W0.03O3-ẟ,"Ca, Gd","Mn, W",124.0,25206.9457544174,3.17532467532468,-90.0742104081003,0.025524625267666,21.32,26.47,589.908,718.881,1.006,1.5743,2.6307,2.358,1.7308,7.571199999999999,99.82,82.49,856.1,1311.28,1537.67,2165.82,162.059,239.09,8.5331,13.854,140.0,0.7622992511845008,0.5892142857142857
https://doi.org/10.1016/j.jallcom.2016.12.359,2017.0,Ca0.97Gd0.03Mn0.97W0.03O3-ẟ,"Ca, Gd","Mn, W",134.0,25082.7840368076,3.17532467532468,-91.0466806126239,0.0262526766595289,21.32,26.47,589.908,718.881,1.006,1.5743,2.6307,2.358,1.7308,7.571199999999999,99.82,82.49,856.1,1311.28,1537.67,2165.82,162.059,239.09,8.5331,13.854,140.0,0.7622992511845008,0.5892142857142857
https://doi.org/10.1016/j.jallcom.2016.12.359,2017.0,Ca0.97Gd0.03Mn0.97W0.03O3-ẟ,"Ca, Gd","Mn, W",180.0,24393.9058268947,3.13636363636364,-95.5213433635805,0.0314989293361884,21.32,26.47,589.908,718.881,1.006,1.5743,2.6307,2.358,1.7308,7.571199999999999,99.82,82.49,856.1,1311.28,1537.67,2165.82,162.059,239.09,8.5331,13.854,140.0,0.7622992511845008,0.5892142857142857
https://doi.org/10.1016/j.jallcom.2016.12.359,2017.0,Ca0.97Gd0.03Mn0.97W0.03O3-ẟ,"Ca, Gd","Mn, W",198.0,24111.5475807432,3.12337662337662,-97.3073886137326,0.0340942184154176,21.32,26.47,589.908,718.881,1.006,1.5743,2.6307,2.358,1.7308,7.571199999999999,99.82,82.49,856.1,1311.28,1537.67,2165.82,162.059,239.09,8.5331,13.854,140.0,0.7622992511845008,0.5892142857142857
https://doi.org/10.1016/j.jallcom.2016.12.359,2017.0,Ca0.97Gd0.03Mn0.97W0.03O3-ẟ,"Ca, Gd","Mn, W",209.0,23973.7719387606,3.11688311688312,-98.6323802147795,0.0348179871520343,21.32,26.47,589.908,718.881,1.006,1.5743,2.6307,2.358,1.7308,7.571199999999999,99.82,82.49,856.1,1311.28,1537.67,2165.82,162.059,239.09,8.5331,13.854,140.0,0.7622992511845008,0.5892142857142857
https://doi.org/10.1016/j.jallcom.2016.12.359,2017.0,Ca0.97Gd0.03Mn0.97W0.03O3-ẟ,"Ca, Gd","Mn, W",225.0,23698.2206547955,3.1038961038961,-100.581026788039,0.0364453961456103,21.32,26.47,589.908,718.881,1.006,1.5743,2.6307,2.358,1.7308,7.571199999999999,99.82,82.49,856.1,1311.28,1537.67,2165.82,162.059,239.09,8.5331,13.854,140.0,0.7622992511845008,0.5892142857142857
https://doi.org/10.1016/j.jallcom.2016.12.359,2017.0,Ca0.97Gd0.03Mn0.97W0.03O3-ẟ,"Ca, Gd","Mn, W",283.0,22782.2580953497,3.06493506493507,-103.587195865994,0.0436402569593148,21.32,26.47,589.908,718.881,1.006,1.5743,2.6307,2.358,1.7308,7.571199999999999,99.82,82.49,856.1,1311.28,1537.67,2165.82,162.059,239.09,8.5331,13.854,140.0,0.7622992511845008,0.5892142857142857
https://doi.org/10.1016/j.jallcom.2016.12.359,2017.0,Ca0.97Gd0.03Mn0.97W0.03O3-ẟ,"Ca, Gd","Mn, W",301.0,22486.2859248254,3.05194805194805,-104.737660480565,0.0458993576017131,21.32,26.47,589.908,718.881,1.006,1.5743,2.6307,2.358,1.7308,7.571199999999999,99.82,82.49,856.1,1311.28,1537.67,2165.82,162.059,239.09,8.5331,13.854,140.0,0.7622992511845008,0.5892142857142857
https://doi.org/10.1016/j.jallcom.2016.12.359,2017.0,Ca0.97Gd0.03Mn0.97W0.03O3-ẟ,"Ca, Gd","Mn, W",314.0,22123.1986980863,3.04545454545455,-99.9210680805005,0.0472805139186296,21.32,26.47,589.908,718.881,1.006,1.5743,2.6307,2.358,1.7308,7.571199999999999,99.82,82.49,856.1,1311.28,1537.67,2165.82,162.059,239.09,8.5331,13.854,140.0,0.7622992511845008,0.5892142857142857
https://doi.org/10.1016/j.jallcom.2016.12.359,2017.0,Ca0.97Gd0.03Mn0.97W0.03O3-ẟ,"Ca, Gd","Mn, W",321.0,22285.5294049976,3.03896103896104,-99.0635912839586,0.0480728051391863,21.32,26.47,589.908,718.881,1.006,1.5743,2.6307,2.358,1.7308,7.571199999999999,99.82,82.49,856.1,1311.28,1537.67,2165.82,162.059,239.09,8.5331,13.854,140.0,0.7622992511845008,0.5892142857142857
https://doi.org/10.1016/j.jallcom.2016.12.359,2017.0,Ca0.97Gd0.03Mn0.97W0.03O3-ẟ,"Ca, Gd","Mn, W",353.0,21715.1787025911,3.01948051948052,-108.665739800965,0.0519914346895075,21.32,26.47,589.908,718.881,1.006,1.5743,2.6307,2.358,1.7308,7.571199999999999,99.82,82.49,856.1,1311.28,1537.67,2165.82,162.059,239.09,8.5331,13.854,140.0,0.7622992511845008,0.5892142857142857
https://doi.org/10.1016/j.jallcom.2016.12.359,2017.0,Ca0.97Gd0.03Mn0.97W0.03O3-ẟ,"Ca, Gd","Mn, W",395.0,21033.6529209496,2.99350649350649,,0.0577216274089936,21.32,26.47,589.908,718.881,1.006,1.5743,2.6307,2.358,1.7308,7.571199999999999,99.82,82.49,856.1,1311.28,1537.67,2165.82,162.059,239.09,8.5331,13.854,140.0,0.7622992511845008,0.5892142857142857
https://doi.org/10.1016/j.jallcom.2016.12.359,2017.0,Ca0.97Gd0.03Mn0.97W0.03O3-ẟ,"Ca, Gd","Mn, W",443.0,20256.0114695714,2.96103896103896,-114.17972013548,0.0619700214132762,21.32,26.47,589.908,718.881,1.006,1.5743,2.6307,2.358,1.7308,7.571199999999999,99.82,82.49,856.1,1311.28,1537.67,2165.82,162.059,239.09,8.5331,13.854,140.0,0.7622992511845008,0.5892142857142857
https://doi.org/10.1016/j.jallcom.2016.12.359,2017.0,Ca0.97Gd0.03Mn0.97W0.03O3-ẟ,"Ca, Gd","Mn, W",490.0,19505.8705999813,2.93506493506494,-116.34085345688,0.0665524625267666,21.32,26.47,589.908,718.881,1.006,1.5743,2.6307,2.358,1.7308,7.571199999999999,99.82,82.49,856.1,1311.28,1537.67,2165.82,162.059,239.09,8.5331,13.854,140.0,0.7622992511845008,0.5892142857142857
https://doi.org/10.1016/j.jallcom.2016.12.359,2017.0,Ca0.97Gd0.03Mn0.97W0.03O3-ẟ,"Ca, Gd","Mn, W",554.0,18418.6430537061,2.91558441558442,-119.016870757271,0.0720770877944326,21.32,26.47,589.908,718.881,1.006,1.5743,2.6307,2.358,1.7308,7.571199999999999,99.82,82.49,856.1,1311.28,1537.67,2165.82,162.059,239.09,8.5331,13.854,140.0,0.7622992511845008,0.5892142857142857
https://doi.org/10.1016/j.jallcom.2016.12.359,2017.0,Ca0.97Gd0.03Mn0.97W0.03O3-ẟ,"Ca, Gd","Mn, W",616.0,17386.5871291585,2.88961038961039,-130.900849252268,0.076338329764454,21.32,26.47,589.908,718.881,1.006,1.5743,2.6307,2.358,1.7308,7.571199999999999,99.82,82.49,856.1,1311.28,1537.67,2165.82,162.059,239.09,8.5331,13.854,140.0,0.7622992511845008,0.5892142857142857
https://doi.org/10.1016/j.jallcom.2016.12.359,2017.0,Ca0.97Gd0.03Mn0.97W0.03O3-ẟ,"Ca, Gd","Mn, W",675.0,16368.622411808,,-121.8635497195,0.0791006423982869,21.32,26.47,589.908,718.881,1.006,1.5743,2.6307,2.358,1.7308,7.571199999999999,99.82,82.49,856.1,1311.28,1537.67,2165.82,162.059,239.09,8.5331,13.854,140.0,0.7622992511845008,0.5892142857142857
https://doi.org/10.1016/j.jallcom.2016.12.359,2017.0,Ca0.97Gd0.03Mn0.97W0.03O3-ẟ,"Ca, Gd","Mn, W",703.0,15873.6119396239,2.87012987012987,-122.73870469196,0.0805267665952891,21.32,26.47,589.908,718.881,1.006,1.5743,2.6307,2.358,1.7308,7.571199999999999,99.82,82.49,856.1,1311.28,1537.67,2165.82,162.059,239.09,8.5331,13.854,140.0,0.7622992511845008,0.5892142857142857
https://doi.org/10.1103/PhysRevB.48.1112,1993.0,LaNiO3,La,Ni,21.0,35682.62337,,-4.86638158657406,,57.0,28.0,538.1,737.1,1.1,1.91,48.0,112.0,6.162,8.9,103.0,69.0,920.0,1455.0,3464.0,2913.0,400.0,370.0,6.24,17.48,140.0,0.822262677395559,0.4928571428571429
https://doi.org/10.1103/PhysRevB.48.1112,1993.0,LaNiO3,La,Ni,45.0,23788.691,,-7.38776939611234,,57.0,28.0,538.1,737.1,1.1,1.91,48.0,112.0,6.162,8.9,103.0,69.0,920.0,1455.0,3464.0,2913.0,400.0,370.0,6.24,17.48,140.0,0.822262677395559,0.4928571428571429
https://doi.org/10.1103/PhysRevB.48.1112,1993.0,LaNiO3,La,Ni,88.0,12508.07951,,-10.2599215467807,,57.0,28.0,538.1,737.1,1.1,1.91,48.0,112.0,6.162,8.9,103.0,69.0,920.0,1455.0,3464.0,2913.0,400.0,370.0,6.24,17.48,140.0,0.822262677395559,0.4928571428571429
https://doi.org/10.1103/PhysRevB.48.1112,1993.0,LaNiO3,La,Ni,101.0,11034.69846,,-11.1774958317744,,57.0,28.0,538.1,737.1,1.1,1.91,48.0,112.0,6.162,8.9,103.0,69.0,920.0,1455.0,3464.0,2913.0,400.0,370.0,6.24,17.48,140.0,0.822262677395559,0.4928571428571429
https://doi.org/10.1103/PhysRevB.48.1112,1993.0,LaNiO3,La,Ni,153.0,6607.648144,,-14.7141252854646,,57.0,28.0,538.1,737.1,1.1,1.91,48.0,112.0,6.162,8.9,103.0,69.0,920.0,1455.0,3464.0,2913.0,400.0,370.0,6.24,17.48,140.0,0.822262677395559,0.4928571428571429
https://doi.org/10.1103/PhysRevB.48.1112,1993.0,LaNiO3,La,Ni,191.0,4976.817627,,-16.5429076900126,,57.0,28.0,538.1,737.1,1.1,1.91,48.0,112.0,6.162,8.9,103.0,69.0,920.0,1455.0,3464.0,2913.0,400.0,370.0,6.24,17.48,140.0,0.822262677395559,0.4928571428571429
https://doi.org/10.1103/PhysRevB.48.1112,1993.0,LaNiO3,La,Ni,212.0,4247.949174,,-17.4583611000402,,57.0,28.0,538.1,737.1,1.1,1.91,48.0,112.0,6.162,8.9,103.0,69.0,920.0,1455.0,3464.0,2913.0,400.0,370.0,6.24,17.48,140.0,0.822262677395559,0.4928571428571429
https://doi.org/10.1103/PhysRevB.48.1112,1993.0,LaNiO3,La,Ni,242.0,3542.530743,,-18.962838735986,,57.0,28.0,538.1,737.1,1.1,1.91,48.0,112.0,6.162,8.9,103.0,69.0,920.0,1455.0,3464.0,2913.0,400.0,370.0,6.24,17.48,140.0,0.822262677395559,0.4928571428571429
https://doi.org/10.1103/PhysRevB.48.1112,1993.0,LaNiO3,La,Ni,250.0,3397.857859,,-19.4759108180156,,57.0,28.0,538.1,737.1,1.1,1.91,48.0,112.0,6.162,8.9,103.0,69.0,920.0,1455.0,3464.0,2913.0,400.0,370.0,6.24,17.48,140.0,0.822262677395559,0.4928571428571429
https://doi.org/10.1103/PhysRevB.48.1112,1993.0,LaNiO3,La,Ni,268.0,3075.626293,,-20.4089331965939,,57.0,28.0,538.1,737.1,1.1,1.91,48.0,112.0,6.162,8.9,103.0,69.0,920.0,1455.0,3464.0,2913.0,400.0,370.0,6.24,17.48,140.0,0.822262677395559,0.4928571428571429
https://doi.org/10.1103/PhysRevB.48.1112,1993.0,LaNiO3,La,Ni,283.0,2850.018141,,-21.1813521932029,,57.0,28.0,538.1,737.1,1.1,1.91,48.0,112.0,6.162,8.9,103.0,69.0,920.0,1455.0,3464.0,2913.0,400.0,370.0,6.24,17.48,140.0,0.822262677395559,0.4928571428571429
https://doi.org/10.1103/PhysRevB.48.1112,1993.0,LaNiO3,La,Ni,300.0,2661.881823,,-21.9107559852997,,57.0,28.0,538.1,737.1,1.1,1.91,48.0,112.0,6.162,8.9,103.0,69.0,920.0,1455.0,3464.0,2913.0,400.0,370.0,6.24,17.48,140.0,0.822262677395559,0.4928571428571429
https://doi.org/10.1103/PhysRevB.48.1112,1993.0,PrNiO3,Pr,Ni,115.0,0.008312244,,-24.9087886260865,,59.0,28.0,527.0,737.1,1.13,1.91,93.0,112.0,6.773,8.9,99.0,69.0,931.0,1455.0,3520.0,2913.0,400.0,370.0,6.89,17.48,140.0,0.8087274892902824,0.4928571428571429
https://doi.org/10.1103/PhysRevB.48.1112,1993.0,PrNiO3,Pr,Ni,130.0,0.008560859,,-18.3287808079687,,59.0,28.0,527.0,737.1,1.13,1.91,93.0,112.0,6.773,8.9,99.0,69.0,931.0,1455.0,3520.0,2913.0,400.0,370.0,6.89,17.48,140.0,0.8087274892902824,0.4928571428571429
https://doi.org/10.1103/PhysRevB.48.1112,1993.0,PrNiO3,Pr,Ni,147.0,0.00998562,,-19.4817118782304,,59.0,28.0,527.0,737.1,1.13,1.91,93.0,112.0,6.773,8.9,99.0,69.0,931.0,1455.0,3520.0,2913.0,400.0,370.0,6.89,17.48,140.0,0.8087274892902824,0.4928571428571429
https://doi.org/10.1103/PhysRevB.48.1112,1993.0,PrNiO3,Pr,Ni,170.0,0.020064589,,-20.8403511396596,,59.0,28.0,527.0,737.1,1.13,1.91,93.0,112.0,6.773,8.9,99.0,69.0,931.0,1455.0,3520.0,2913.0,400.0,370.0,6.89,17.48,140.0,0.8087274892902824,0.4928571428571429
https://doi.org/10.1103/PhysRevB.48.1112,1993.0,PrNiO3,Pr,Ni,183.0,0.102582396,,-21.6239726655438,,59.0,28.0,527.0,737.1,1.13,1.91,93.0,112.0,6.773,8.9,99.0,69.0,931.0,1455.0,3520.0,2913.0,400.0,370.0,6.89,17.48,140.0,0.8087274892902824,0.4928571428571429
https://doi.org/10.1103/PhysRevB.48.1112,1993.0,PrNiO3,Pr,Ni,199.5,0.449587727,,-22.3528191070937,,59.0,28.0,527.0,737.1,1.13,1.91,93.0,112.0,6.773,8.9,99.0,69.0,931.0,1455.0,3520.0,2913.0,400.0,370.0,6.89,17.48,140.0,0.8087274892902824,0.4928571428571429
https://doi.org/10.1103/PhysRevB.48.1112,1993.0,PrNiO3,Pr,Ni,201.0,0.452412032,,-22.5095434122706,,59.0,28.0,527.0,737.1,1.13,1.91,93.0,112.0,6.773,8.9,99.0,69.0,931.0,1455.0,3520.0,2913.0,400.0,370.0,6.89,17.48,140.0,0.8087274892902824,0.4928571428571429
https://doi.org/10.1103/PhysRevB.48.1112,1993.0,PrNiO3,Pr,Ni,204.0,0.436370765,,-22.7195950021958,,59.0,28.0,527.0,737.1,1.13,1.91,93.0,112.0,6.773,8.9,99.0,69.0,931.0,1455.0,3520.0,2913.0,400.0,370.0,6.89,17.48,140.0,0.8087274892902824,0.4928571428571429
https://doi.org/10.1103/PhysRevB.48.1112,1993.0,PrNiO3,Pr,Ni,207.0,0.418654083,,-22.9289226923281,,59.0,28.0,527.0,737.1,1.13,1.91,93.0,112.0,6.773,8.9,99.0,69.0,931.0,1455.0,3520.0,2913.0,400.0,370.0,6.89,17.48,140.0,0.8087274892902824,0.4928571428571429
10.2109/jcersj2.115.792,2007.0,LaCo0.5Ru0.5O3,La,"Co, Ru",302.0,0.894227005577809,,297.270742358079,,57.0,35.5,538.1,735.3,1.1,2.04,48.0,82.35,6.162,10.614999999999998,103.0,71.25,920.0,1914.5,3464.0,3510.0,400.0,455.0,6.24,18.6,140.0,0.8135048500623521,0.5089285714285714
10.2109/jcersj2.115.792,2007.0,LaCo0.5Ru0.5O3,La,"Co, Ru",316.0,1.24643686594542,,295.633187772926,,57.0,35.5,538.1,735.3,1.1,2.04,48.0,82.35,6.162,10.614999999999998,103.0,71.25,920.0,1914.5,3464.0,3510.0,400.0,455.0,6.24,18.6,140.0,0.8135048500623521,0.5089285714285714
10.2109/jcersj2.115.792,2007.0,LaCo0.5Ru0.5O3,La,"Co, Ru",354.0,2.17168895294426,,289.082969432314,,57.0,35.5,538.1,735.3,1.1,2.04,48.0,82.35,6.162,10.614999999999998,103.0,71.25,920.0,1914.5,3464.0,3510.0,400.0,455.0,6.24,18.6,140.0,0.8135048500623521,0.5089285714285714
10.2109/jcersj2.115.792,2007.0,LaCo0.5Ru0.5O3,La,"Co, Ru",486.0,4.22043739003482,,261.7903930131,,57.0,35.5,538.1,735.3,1.1,2.04,48.0,82.35,6.162,10.614999999999998,103.0,71.25,920.0,1914.5,3464.0,3510.0,400.0,455.0,6.24,18.6,140.0,0.8135048500623521,0.5089285714285714
10.2109/jcersj2.115.792,2007.0,LaCo0.5Ru0.5O3,La,"Co, Ru",521.0,4.68334391494778,,251.419213973799,,57.0,35.5,538.1,735.3,1.1,2.04,48.0,82.35,6.162,10.614999999999998,103.0,71.25,920.0,1914.5,3464.0,3510.0,400.0,455.0,6.24,18.6,140.0,0.8135048500623521,0.5089285714285714
10.2109/jcersj2.115.792,2007.0,LaCo0.5Ru0.5O3,La,"Co, Ru",592.0,5.36644704825366,,223.580786026201,,57.0,35.5,538.1,735.3,1.1,2.04,48.0,82.35,6.162,10.614999999999998,103.0,71.25,920.0,1914.5,3464.0,3510.0,400.0,455.0,6.24,18.6,140.0,0.8135048500623521,0.5089285714285714
10.2109/jcersj2.115.792,2007.0,LaCo0.5Ru0.5O3,La,"Co, Ru",640.0,5.78526189495751,,206.113537117904,,57.0,35.5,538.1,735.3,1.1,2.04,48.0,82.35,6.162,10.614999999999998,103.0,71.25,920.0,1914.5,3464.0,3510.0,400.0,455.0,6.24,18.6,140.0,0.8135048500623521,0.5089285714285714
10.2109/jcersj2.115.792,2007.0,LaCo0.5Ru0.5O3,La,"Co, Ru",700.0,6.27034515030135,,180.458515283843,,57.0,35.5,538.1,735.3,1.1,2.04,48.0,82.35,6.162,10.614999999999998,103.0,71.25,920.0,1914.5,3464.0,3510.0,400.0,455.0,6.24,18.6,140.0,0.8135048500623521,0.5089285714285714
10.2109/jcersj2.115.792,2007.0,LaCo0.5Ru0.5O3,La,"Co, Ru",780.0,6.84368655710703,,147.707423580786,,57.0,35.5,538.1,735.3,1.1,2.04,48.0,82.35,6.162,10.614999999999998,103.0,71.25,920.0,1914.5,3464.0,3510.0,400.0,455.0,6.24,18.6,140.0,0.8135048500623521,0.5089285714285714
10.2109/jcersj2.115.792,2007.0,LaCo0.5Ru0.5O3,La,"Co, Ru",857.0,7.41732714408715,,122.052401746725,,57.0,35.5,538.1,735.3,1.1,2.04,48.0,82.35,6.162,10.614999999999998,103.0,71.25,920.0,1914.5,3464.0,3510.0,400.0,455.0,6.24,18.6,140.0,0.8135048500623521,0.5089285714285714
10.2109/jcersj2.115.792,2007.0,LaCo0.5Ru0.5O3,La,"Co, Ru",890.0,7.70424093138172,,113.318777292576,,57.0,35.5,538.1,735.3,1.1,2.04,48.0,82.35,6.162,10.614999999999998,103.0,71.25,920.0,1914.5,3464.0,3510.0,400.0,455.0,6.24,18.6,140.0,0.8135048500623521,0.5089285714285714
10.2109/jcersj2.115.792,2007.0,LaCo0.5Ru0.5O3,La,"Co, Ru",945.0,8.01310706397634,,99.6724890829695,,57.0,35.5,538.1,735.3,1.1,2.04,48.0,82.35,6.162,10.614999999999998,103.0,71.25,920.0,1914.5,3464.0,3510.0,400.0,455.0,6.24,18.6,140.0,0.8135048500623521,0.5089285714285714
10.2109/jcersj2.115.792,2007.0,LaCo0.5Ru0.5O3,La,"Co, Ru",991.0,8.25577958297458,,89.8471615720524,,57.0,35.5,538.1,735.3,1.1,2.04,48.0,82.35,6.162,10.614999999999998,103.0,71.25,920.0,1914.5,3464.0,3510.0,400.0,455.0,6.24,18.6,140.0,0.8135048500623521,0.5089285714285714
10.2109/jcersj2.115.792,2007.0,LaCo0.5Ru0.5O3,La,"Co, Ru",1063.0,8.58671025343466,,81.6593886462882,,57.0,35.5,538.1,735.3,1.1,2.04,48.0,82.35,6.162,10.614999999999998,103.0,71.25,920.0,1914.5,3464.0,3510.0,400.0,455.0,6.24,18.6,140.0,0.8135048500623521,0.5089285714285714
10.2109/jcersj2.115.792,2007.0,GdCo0.5Ru0.5O3,Gd,"Co, Ru",322.0,0.671337776,,182.64192139738,,64.0,35.5,593.4,735.3,1.2,2.04,11.06,82.35,7.9,10.614999999999998,94.0,71.25,1312.0,1914.5,3273.0,3510.0,400.0,455.0,8.31,18.6,140.0,0.7833750408007835,0.5089285714285714
10.2109/jcersj2.115.792,2007.0,GdCo0.5Ru0.5O3,Gd,"Co, Ru",345.0,1.266220155,,187.008733624454,,64.0,35.5,593.4,735.3,1.2,2.04,11.06,82.35,7.9,10.614999999999998,94.0,71.25,1312.0,1914.5,3273.0,3510.0,400.0,455.0,8.31,18.6,140.0,0.7833750408007835,0.5089285714285714
10.2109/jcersj2.115.792,2007.0,GdCo0.5Ru0.5O3,Gd,"Co, Ru",364.0,1.773180961,,185.917030567686,,64.0,35.5,593.4,735.3,1.2,2.04,11.06,82.35,7.9,10.614999999999998,94.0,71.25,1312.0,1914.5,3273.0,3510.0,400.0,455.0,8.31,18.6,140.0,0.7833750408007835,0.5089285714285714
10.2109/jcersj2.115.792,2007.0,GdCo0.5Ru0.5O3,Gd,"Co, Ru",384.0,2.258189421,,182.096069868996,,64.0,35.5,593.4,735.3,1.2,2.04,11.06,82.35,7.9,10.614999999999998,94.0,71.25,1312.0,1914.5,3273.0,3510.0,400.0,455.0,8.31,18.6,140.0,0.7833750408007835,0.5089285714285714
10.2109/jcersj2.115.792,2007.0,GdCo0.5Ru0.5O3,Gd,"Co, Ru",421.0,3.007635758,,177.729257641921,,64.0,35.5,593.4,735.3,1.2,2.04,11.06,82.35,7.9,10.614999999999998,94.0,71.25,1312.0,1914.5,3273.0,3510.0,400.0,455.0,8.31,18.6,140.0,0.7833750408007835,0.5089285714285714
10.2109/jcersj2.115.792,2007.0,GdCo0.5Ru0.5O3,Gd,"Co, Ru",447.0,3.492644218,,171.17903930131,,64.0,35.5,593.4,735.3,1.2,2.04,11.06,82.35,7.9,10.614999999999998,94.0,71.25,1312.0,1914.5,3273.0,3510.0,400.0,455.0,8.31,18.6,140.0,0.7833750408007835,0.5089285714285714
10.2109/jcersj2.115.792,2007.0,GdCo0.5Ru0.5O3,Gd,"Co, Ru",497.0,4.330535694,,159.71615720524,,64.0,35.5,593.4,735.3,1.2,2.04,11.06,82.35,7.9,10.614999999999998,94.0,71.25,1312.0,1914.5,3273.0,3510.0,400.0,455.0,8.31,18.6,140.0,0.7833750408007835,0.5089285714285714
10.2109/jcersj2.115.792,2007.0,GdCo0.5Ru0.5O3,Gd,"Co, Ru",535.0,4.815469359,,152.07423580786,,64.0,35.5,593.4,735.3,1.2,2.04,11.06,82.35,7.9,10.614999999999998,94.0,71.25,1312.0,1914.5,3273.0,3510.0,400.0,455.0,8.31,18.6,140.0,0.7833750408007835,0.5089285714285714
10.2109/jcersj2.115.792,2007.0,GdCo0.5Ru0.5O3,Gd,"Co, Ru",583.0,5.477218508,,141.157205240175,,64.0,35.5,593.4,735.3,1.2,2.04,11.06,82.35,7.9,10.614999999999998,94.0,71.25,1312.0,1914.5,3273.0,3510.0,400.0,455.0,8.31,18.6,140.0,0.7833750408007835,0.5089285714285714
10.2109/jcersj2.115.792,2007.0,GdCo0.5Ru0.5O3,Gd,"Co, Ru",614.0,5.807962191,,133.515283842795,,64.0,35.5,593.4,735.3,1.2,2.04,11.06,82.35,7.9,10.614999999999998,94.0,71.25,1312.0,1914.5,3273.0,3510.0,400.0,455.0,8.31,18.6,140.0,0.7833750408007835,0.5089285714285714
10.2109/jcersj2.115.792,2007.0,GdCo0.5Ru0.5O3,Gd,"Co, Ru",669.0,6.403517725,,125.873362445415,,64.0,35.5,593.4,735.3,1.2,2.04,11.06,82.35,7.9,10.614999999999998,94.0,71.25,1312.0,1914.5,3273.0,3510.0,400.0,455.0,8.31,18.6,140.0,0.7833750408007835,0.5089285714285714
10.2109/jcersj2.115.792,2007.0,GdCo0.5Ru0.5O3,Gd,"Co, Ru",746.0,7.15359982,,111.135371179039,,64.0,35.5,593.4,735.3,1.2,2.04,11.06,82.35,7.9,10.614999999999998,94.0,71.25,1312.0,1914.5,3273.0,3510.0,400.0,455.0,8.31,18.6,140.0,0.7833750408007835,0.5089285714285714
10.2109/jcersj2.115.792,2007.0,GdCo0.5Ru0.5O3,Gd,"Co, Ru",822.0,7.793471418,,98.5807860262009,,64.0,35.5,593.4,735.3,1.2,2.04,11.06,82.35,7.9,10.614999999999998,94.0,71.25,1312.0,1914.5,3273.0,3510.0,400.0,455.0,8.31,18.6,140.0,0.7833750408007835,0.5089285714285714
10.2109/jcersj2.115.792,2007.0,GdCo0.5Ru0.5O3,Gd,"Co, Ru",901.0,8.32298293,,89.3013100436681,,64.0,35.5,593.4,735.3,1.2,2.04,11.06,82.35,7.9,10.614999999999998,94.0,71.25,1312.0,1914.5,3273.0,3510.0,400.0,455.0,8.31,18.6,140.0,0.7833750408007835,0.5089285714285714
10.2109/jcersj2.115.792,2007.0,GdCo0.5Ru0.5O3,Gd,"Co, Ru",959.0,8.698117471,,82.7510917030568,,64.0,35.5,593.4,735.3,1.2,2.04,11.06,82.35,7.9,10.614999999999998,94.0,71.25,1312.0,1914.5,3273.0,3510.0,400.0,455.0,8.31,18.6,140.0,0.7833750408007835,0.5089285714285714
10.2109/jcersj2.115.792,2007.0,GdCo0.5Ru0.5O3,Gd,"Co, Ru",1063.0,9.205564444,,73.471615720524,,64.0,35.5,593.4,735.3,1.2,2.04,11.06,82.35,7.9,10.614999999999998,94.0,71.25,1312.0,1914.5,3273.0,3510.0,400.0,455.0,8.31,18.6,140.0,0.7833750408007835,0.5089285714285714
10.2109/jcersj2.115.792,2007.0,EuCo0.5Ru0.5O3,Eu,"Co, Ru",315.0,0.671861341,,226.855895196507,,63.0,35.5,547.1,735.3,1.2,2.04,11.2,82.35,5.243,10.614999999999998,95.0,71.25,822.0,1914.5,1529.0,3510.0,200.0,455.0,9.21,18.6,140.0,0.7867227973854022,0.5089285714285714
10.2109/jcersj2.115.792,2007.0,EuCo0.5Ru0.5O3,Eu,"Co, Ru",334.0,1.2670429,,217.576419213974,,63.0,35.5,547.1,735.3,1.2,2.04,11.2,82.35,5.243,10.614999999999998,95.0,71.25,822.0,1914.5,1529.0,3510.0,200.0,455.0,9.21,18.6,140.0,0.7867227973854022,0.5089285714285714
10.2109/jcersj2.115.792,2007.0,EuCo0.5Ru0.5O3,Eu,"Co, Ru",355.0,1.884288998,,211.572052401747,,63.0,35.5,547.1,735.3,1.2,2.04,11.2,82.35,5.243,10.614999999999998,95.0,71.25,822.0,1914.5,1529.0,3510.0,200.0,455.0,9.21,18.6,140.0,0.7867227973854022,0.5089285714285714
10.2109/jcersj2.115.792,2007.0,EuCo0.5Ru0.5O3,Eu,"Co, Ru",397.0,2.876295661,,207.751091703057,,63.0,35.5,547.1,735.3,1.2,2.04,11.2,82.35,5.243,10.614999999999998,95.0,71.25,822.0,1914.5,1529.0,3510.0,200.0,455.0,9.21,18.6,140.0,0.7867227973854022,0.5089285714285714
10.2109/jcersj2.115.792,2007.0,EuCo0.5Ru0.5O3,Eu,"Co, Ru",424.0,3.405321005,,207.205240174673,,63.0,35.5,547.1,735.3,1.2,2.04,11.2,82.35,5.243,10.614999999999998,95.0,71.25,822.0,1914.5,1529.0,3510.0,200.0,455.0,9.21,18.6,140.0,0.7867227973854022,0.5089285714285714
10.2109/jcersj2.115.792,2007.0,EuCo0.5Ru0.5O3,Eu,"Co, Ru",472.0,4.353572568,,190.28384279476,,63.0,35.5,547.1,735.3,1.2,2.04,11.2,82.35,5.243,10.614999999999998,95.0,71.25,822.0,1914.5,1529.0,3510.0,200.0,455.0,9.21,18.6,140.0,0.7867227973854022,0.5089285714285714
10.2109/jcersj2.115.792,2007.0,EuCo0.5Ru0.5O3,Eu,"Co, Ru",510.0,4.948903717,,177.183406113537,,63.0,35.5,547.1,735.3,1.2,2.04,11.2,82.35,5.243,10.614999999999998,95.0,71.25,822.0,1914.5,1529.0,3510.0,200.0,455.0,9.21,18.6,140.0,0.7867227973854022,0.5089285714285714
10.2109/jcersj2.115.792,2007.0,EuCo0.5Ru0.5O3,Eu,"Co, Ru",578.0,5.919369408,,158.078602620087,,63.0,35.5,547.1,735.3,1.2,2.04,11.2,82.35,5.243,10.614999999999998,95.0,71.25,822.0,1914.5,1529.0,3510.0,200.0,455.0,9.21,18.6,140.0,0.7867227973854022,0.5089285714285714
10.2109/jcersj2.115.792,2007.0,EuCo0.5Ru0.5O3,Eu,"Co, Ru",641.0,6.647199978,,140.065502183406,,63.0,35.5,547.1,735.3,1.2,2.04,11.2,82.35,5.243,10.614999999999998,95.0,71.25,822.0,1914.5,1529.0,3510.0,200.0,455.0,9.21,18.6,140.0,0.7867227973854022,0.5089285714285714
10.2109/jcersj2.115.792,2007.0,EuCo0.5Ru0.5O3,Eu,"Co, Ru",685.0,7.066276607,,130.240174672489,,63.0,35.5,547.1,735.3,1.2,2.04,11.2,82.35,5.243,10.614999999999998,95.0,71.25,822.0,1914.5,1529.0,3510.0,200.0,455.0,9.21,18.6,140.0,0.7867227973854022,0.5089285714285714
10.2109/jcersj2.115.792,2007.0,EuCo0.5Ru0.5O3,Eu,"Co, Ru",757.0,7.68389668,,114.410480349345,,63.0,35.5,547.1,735.3,1.2,2.04,11.2,82.35,5.243,10.614999999999998,95.0,71.25,822.0,1914.5,1529.0,3510.0,200.0,455.0,9.21,18.6,140.0,0.7867227973854022,0.5089285714285714
10.2109/jcersj2.115.792,2007.0,EuCo0.5Ru0.5O3,Eu,"Co, Ru",816.0,8.19138105,,104.585152838428,,63.0,35.5,547.1,735.3,1.2,2.04,11.2,82.35,5.243,10.614999999999998,95.0,71.25,822.0,1914.5,1529.0,3510.0,200.0,455.0,9.21,18.6,140.0,0.7867227973854022,0.5089285714285714
10.2109/jcersj2.115.792,2007.0,EuCo0.5Ru0.5O3,Eu,"Co, Ru",865.0,8.522311721,,96.9432314410481,,63.0,35.5,547.1,735.3,1.2,2.04,11.2,82.35,5.243,10.614999999999998,95.0,71.25,822.0,1914.5,1529.0,3510.0,200.0,455.0,9.21,18.6,140.0,0.7867227973854022,0.5089285714285714
10.2109/jcersj2.115.792,2007.0,EuCo0.5Ru0.5O3,Eu,"Co, Ru",999.0,9.272393816,,78.9301310043668,,63.0,35.5,547.1,735.3,1.2,2.04,11.2,82.35,5.243,10.614999999999998,95.0,71.25,822.0,1914.5,1529.0,3510.0,200.0,455.0,9.21,18.6,140.0,0.7867227973854022,0.5089285714285714
10.2109/jcersj2.115.792,2007.0,EuCo0.5Ru0.5O3,Eu,"Co, Ru",1071.0,9.713834163,,74.0174672489083,,63.0,35.5,547.1,735.3,1.2,2.04,11.2,82.35,5.243,10.614999999999998,95.0,71.25,822.0,1914.5,1529.0,3510.0,200.0,455.0,9.21,18.6,140.0,0.7867227973854022,0.5089285714285714
10.2109/jcersj2.115.792,2007.0,NdCo0.5Ru0.5O3,Nd,"Co, Ru",330.0,0.029708494,,263.973799126638,,60.0,35.5,533.1,735.3,1.14,2.04,27.2,82.35,7.007,10.614999999999998,98.0,71.25,1021.0,1914.5,3074.0,3510.0,350.0,455.0,7.14,18.6,140.0,0.7967660671392583,0.5089285714285714
10.2109/jcersj2.115.792,2007.0,NdCo0.5Ru0.5O3,Nd,"Co, Ru",371.0,1.175979935,,251.965065502183,,60.0,35.5,533.1,735.3,1.14,2.04,27.2,82.35,7.007,10.614999999999998,98.0,71.25,1021.0,1914.5,3074.0,3510.0,350.0,455.0,7.14,18.6,140.0,0.7967660671392583,0.5089285714285714
10.2109/jcersj2.115.792,2007.0,NdCo0.5Ru0.5O3,Nd,"Co, Ru",394.0,1.705042676,,244.868995633188,,60.0,35.5,533.1,735.3,1.14,2.04,27.2,82.35,7.007,10.614999999999998,98.0,71.25,1021.0,1914.5,3074.0,3510.0,350.0,455.0,7.14,18.6,140.0,0.7967660671392583,0.5089285714285714
10.2109/jcersj2.115.792,2007.0,NdCo0.5Ru0.5O3,Nd,"Co, Ru",440.0,2.56469951,,233.951965065502,,60.0,35.5,533.1,735.3,1.14,2.04,27.2,82.35,7.007,10.614999999999998,98.0,71.25,1021.0,1914.5,3074.0,3510.0,350.0,455.0,7.14,18.6,140.0,0.7967660671392583,0.5089285714285714
10.2109/jcersj2.115.792,2007.0,NdCo0.5Ru0.5O3,Nd,"Co, Ru",501.0,3.534679033,,210.480349344978,,60.0,35.5,533.1,735.3,1.14,2.04,27.2,82.35,7.007,10.614999999999998,98.0,71.25,1021.0,1914.5,3074.0,3510.0,350.0,455.0,7.14,18.6,140.0,0.7967660671392583,0.5089285714285714
10.2109/jcersj2.115.792,2007.0,NdCo0.5Ru0.5O3,Nd,"Co, Ru",554.0,4.218193539,,190.28384279476,,60.0,35.5,533.1,735.3,1.14,2.04,27.2,82.35,7.007,10.614999999999998,98.0,71.25,1021.0,1914.5,3074.0,3510.0,350.0,455.0,7.14,18.6,140.0,0.7967660671392583,0.5089285714285714
10.2109/jcersj2.115.792,2007.0,NdCo0.5Ru0.5O3,Nd,"Co, Ru",587.0,4.637195373,,176.091703056769,,60.0,35.5,533.1,735.3,1.14,2.04,27.2,82.35,7.007,10.614999999999998,98.0,71.25,1021.0,1914.5,3074.0,3510.0,350.0,455.0,7.14,18.6,140.0,0.7967660671392583,0.5089285714285714
10.2109/jcersj2.115.792,2007.0,NdCo0.5Ru0.5O3,Nd,"Co, Ru",606.0,4.879867892,,168.995633187773,,60.0,35.5,533.1,735.3,1.14,2.04,27.2,82.35,7.007,10.614999999999998,98.0,71.25,1021.0,1914.5,3074.0,3510.0,350.0,455.0,7.14,18.6,140.0,0.7967660671392583,0.5089285714285714
10.2109/jcersj2.115.792,2007.0,NdCo0.5Ru0.5O3,Nd,"Co, Ru",665.0,5.54161704,,149.344978165939,,60.0,35.5,533.1,735.3,1.14,2.04,27.2,82.35,7.007,10.614999999999998,98.0,71.25,1021.0,1914.5,3074.0,3510.0,350.0,455.0,7.14,18.6,140.0,0.7967660671392583,0.5089285714285714
