Repository: aggarwal-shiv/Oxide-TE-Predictor

# 🧪 Oxide TE-Predictor

# **An Interpretable Machine Learning Framework aided Accelerated Design of Oxide Perovskites-based Thermoelectrics for Clean Energy Generation from Waste Heat**

*Shivam Aggarwal, Amandeep Saha, and Tanmoy Maiti* 

*Plasmonics and Perovskites Laboratory, Department of Materials Science and Engineering, Indian Institute of Technology Kanpur, UP 208016, India.*

---

## 🔬 Experimental Data & PAEP Featurization (`Data_Preprocessing.ipynb`)
The experimental dataset is curated manually from reported literature and focuses exclusively on oxide perovskites with strict ABO₃ stoichiometry.

File: data/final_data.csv (part 10 of 14)
Paper_Link,Year,Composition,A_site,B_site,T,σ,κ,S,zT,Z_A,Z_B,IE_A,IE_B,EN_A,EN_B,EA_A,EA_B,AD_A,AD_B,IR_A,IR_B,MP_A,MP_B,BP_A,BP_B,HE_A,HE_B,HF_A,HF_B,IR_X,Tf,Of
10.2109/jcersj2.115.792,2007.0,NdCo0.5Ru0.5O3,Nd,"Co, Ru",740.0,6.247532662,,127.510917030568,,60.0,35.5,533.1,735.3,1.14,2.04,27.2,82.35,7.007,10.614999999999998,98.0,71.25,1021.0,1914.5,3074.0,3510.0,350.0,455.0,7.14,18.6,140.0,0.7967660671392583,0.5089285714285714
10.2109/jcersj2.115.792,2007.0,NdCo0.5Ru0.5O3,Nd,"Co, Ru",815.0,6.821098454,,108.406113537118,,60.0,35.5,533.1,735.3,1.14,2.04,27.2,82.35,7.007,10.614999999999998,98.0,71.25,1021.0,1914.5,3074.0,3510.0,350.0,455.0,7.14,18.6,140.0,0.7967660671392583,0.5089285714285714
10.2109/jcersj2.115.792,2007.0,NdCo0.5Ru0.5O3,Nd,"Co, Ru",859.0,7.085760716,,99.6724890829695,,60.0,35.5,533.1,735.3,1.14,2.04,27.2,82.35,7.007,10.614999999999998,98.0,71.25,1021.0,1914.5,3074.0,3510.0,350.0,455.0,7.14,18.6,140.0,0.7967660671392583,0.5089285714285714
10.2109/jcersj2.115.792,2007.0,NdCo0.5Ru0.5O3,Nd,"Co, Ru",1003.0,7.946240295,,80.0218340611354,,60.0,35.5,533.1,735.3,1.14,2.04,27.2,82.35,7.007,10.614999999999998,98.0,71.25,1021.0,1914.5,3074.0,3510.0,350.0,455.0,7.14,18.6,140.0,0.7967660671392583,0.5089285714285714
10.2109/jcersj2.115.792,2007.0,NdCo0.5Ru0.5O3,Nd,"Co, Ru",1080.0,8.343439374,,74.0174672489083,,60.0,35.5,533.1,735.3,1.14,2.04,27.2,82.35,7.007,10.614999999999998,98.0,71.25,1021.0,1914.5,3074.0,3510.0,350.0,455.0,7.14,18.6,140.0,0.7967660671392583,0.5089285714285714
10.2109/jcersj2.115.792,2007.0,PrCo0.5Ru0.5O3,Pr,"Co, Ru",325.0,0.383676038,,241.048034934498,,59.0,35.5,527.0,735.3,1.13,2.04,93.0,82.35,6.773,10.614999999999998,99.0,71.25,931.0,1914.5,3520.0,3510.0,400.0,455.0,6.89,18.6,140.0,0.8001138237238771,0.5089285714285714
10.2109/jcersj2.115.792,2007.0,PrCo0.5Ru0.5O3,Pr,"Co, Ru",351.0,1.111020439,,236.681222707424,,59.0,35.5,527.0,735.3,1.13,2.04,93.0,82.35,6.773,10.614999999999998,99.0,71.25,931.0,1914.5,3520.0,3510.0,400.0,455.0,6.89,18.6,140.0,0.8001138237238771,0.5089285714285714
10.2109/jcersj2.115.792,2007.0,PrCo0.5Ru0.5O3,Pr,"Co, Ru",402.0,2.279281623,,225.218340611354,,59.0,35.5,527.0,735.3,1.13,2.04,93.0,82.35,6.773,10.614999999999998,99.0,71.25,931.0,1914.5,3520.0,3510.0,400.0,455.0,6.89,18.6,140.0,0.8001138237238771,0.5089285714285714
10.2109/jcersj2.115.792,2007.0,PrCo0.5Ru0.5O3,Pr,"Co, Ru",430.0,2.786205031,,216.484716157205,,59.0,35.5,527.0,735.3,1.13,2.04,93.0,82.35,6.773,10.614999999999998,99.0,71.25,931.0,1914.5,3520.0,3510.0,400.0,455.0,6.89,18.6,140.0,0.8001138237238771,0.5089285714285714
10.2109/jcersj2.115.792,2007.0,PrCo0.5Ru0.5O3,Pr,"Co, Ru",477.0,3.579817842,,197.92576419214,,59.0,35.5,527.0,735.3,1.13,2.04,93.0,82.35,6.773,10.614999999999998,99.0,71.25,931.0,1914.5,3520.0,3510.0,400.0,455.0,6.89,18.6,140.0,0.8001138237238771,0.5089285714285714
10.2109/jcersj2.115.792,2007.0,PrCo0.5Ru0.5O3,Pr,"Co, Ru",506.0,4.020772021,,188.646288209607,,59.0,35.5,527.0,735.3,1.13,2.04,93.0,82.35,6.773,10.614999999999998,99.0,71.25,931.0,1914.5,3520.0,3510.0,400.0,455.0,6.89,18.6,140.0,0.8001138237238771,0.5089285714285714
10.2109/jcersj2.115.792,2007.0,PrCo0.5Ru0.5O3,Pr,"Co, Ru",567.0,4.858738292,,166.266375545852,,59.0,35.5,527.0,735.3,1.13,2.04,93.0,82.35,6.773,10.614999999999998,99.0,71.25,931.0,1914.5,3520.0,3510.0,400.0,455.0,6.89,18.6,140.0,0.8001138237238771,0.5089285714285714
10.2109/jcersj2.115.792,2007.0,PrCo0.5Ru0.5O3,Pr,"Co, Ru",605.0,5.233536256,,156.441048034935,,59.0,35.5,527.0,735.3,1.13,2.04,93.0,82.35,6.773,10.614999999999998,99.0,71.25,931.0,1914.5,3520.0,3510.0,400.0,455.0,6.89,18.6,140.0,0.8001138237238771,0.5089285714285714
10.2109/jcersj2.115.792,2007.0,PrCo0.5Ru0.5O3,Pr,"Co, Ru",648.0,5.718806499,,143.340611353712,,59.0,35.5,527.0,735.3,1.13,2.04,93.0,82.35,6.773,10.614999999999998,99.0,71.25,931.0,1914.5,3520.0,3510.0,400.0,455.0,6.89,18.6,140.0,0.8001138237238771,0.5089285714285714
10.2109/jcersj2.115.792,2007.0,PrCo0.5Ru0.5O3,Pr,"Co, Ru",728.0,6.468776401,,120.960698689956,,59.0,35.5,527.0,735.3,1.13,2.04,93.0,82.35,6.773,10.614999999999998,99.0,71.25,931.0,1914.5,3520.0,3510.0,400.0,455.0,6.89,18.6,140.0,0.8001138237238771,0.5089285714285714
10.2109/jcersj2.115.792,2007.0,PrCo0.5Ru0.5O3,Pr,"Co, Ru",799.0,6.976036387,,106.222707423581,,59.0,35.5,527.0,735.3,1.13,2.04,93.0,82.35,6.773,10.614999999999998,99.0,71.25,931.0,1914.5,3520.0,3510.0,400.0,455.0,6.89,18.6,140.0,0.8001138237238771,0.5089285714285714
10.2109/jcersj2.115.792,2007.0,PrCo0.5Ru0.5O3,Pr,"Co, Ru",850.0,7.395300004,,99.6724890829695,,59.0,35.5,527.0,735.3,1.13,2.04,93.0,82.35,6.773,10.614999999999998,99.0,71.25,931.0,1914.5,3520.0,3510.0,400.0,455.0,6.89,18.6,140.0,0.8001138237238771,0.5089285714285714
10.2109/jcersj2.115.792,2007.0,PrCo0.5Ru0.5O3,Pr,"Co, Ru",881.5,7.593843447,,94.2139737991267,,59.0,35.5,527.0,735.3,1.13,2.04,93.0,82.35,6.773,10.614999999999998,99.0,71.25,931.0,1914.5,3520.0,3510.0,400.0,455.0,6.89,18.6,140.0,0.8001138237238771,0.5089285714285714
10.2109/jcersj2.115.792,2007.0,PrCo0.5Ru0.5O3,Pr,"Co, Ru",948.0,7.968865796,,84.9344978165939,,59.0,35.5,527.0,735.3,1.13,2.04,93.0,82.35,6.773,10.614999999999998,99.0,71.25,931.0,1914.5,3520.0,3510.0,400.0,455.0,6.89,18.6,140.0,0.8001138237238771,0.5089285714285714
10.2109/jcersj2.115.792,2007.0,PrCo0.5Ru0.5O3,Pr,"Co, Ru",1054.0,8.564683113,,76.2008733624454,,59.0,35.5,527.0,735.3,1.13,2.04,93.0,82.35,6.773,10.614999999999998,99.0,71.25,931.0,1914.5,3520.0,3510.0,400.0,455.0,6.89,18.6,140.0,0.8001138237238771,0.5089285714285714
10.2109/jcersj2.115.792,2007.0,SmCo0.5Ru0.5O3,Sm,"Co, Ru",317.0,0.406451129,,241.593886462882,,62.0,35.5,544.5,735.3,1.17,2.04,15.63,82.35,7.54,10.614999999999998,96.0,71.25,1072.0,1914.5,1794.0,3510.0,300.0,455.0,7.47,18.6,140.0,0.7900705539700209,0.5089285714285714
10.2109/jcersj2.115.792,2007.0,SmCo0.5Ru0.5O3,Sm,"Co, Ru",370.0,1.861289522,,235.589519650655,,62.0,35.5,544.5,735.3,1.17,2.04,15.63,82.35,7.54,10.614999999999998,96.0,71.25,1072.0,1914.5,1794.0,3510.0,300.0,455.0,7.47,18.6,140.0,0.7900705539700209,0.5089285714285714
10.2109/jcersj2.115.792,2007.0,SmCo0.5Ru0.5O3,Sm,"Co, Ru",412.0,2.787065174,,223.034934497817,,62.0,35.5,544.5,735.3,1.17,2.04,15.63,82.35,7.54,10.614999999999998,96.0,71.25,1072.0,1914.5,1794.0,3510.0,300.0,455.0,7.47,18.6,140.0,0.7900705539700209,0.5089285714285714
10.2109/jcersj2.115.792,2007.0,SmCo0.5Ru0.5O3,Sm,"Co, Ru",486.0,4.109927713,,193.558951965066,,62.0,35.5,544.5,735.3,1.17,2.04,15.63,82.35,7.54,10.614999999999998,96.0,71.25,1072.0,1914.5,1794.0,3510.0,300.0,455.0,7.47,18.6,140.0,0.7900705539700209,0.5089285714285714
10.2109/jcersj2.115.792,2007.0,SmCo0.5Ru0.5O3,Sm,"Co, Ru",540.0,4.881662973,,175.545851528384,,62.0,35.5,544.5,735.3,1.17,2.04,15.63,82.35,7.54,10.614999999999998,96.0,71.25,1072.0,1914.5,1794.0,3510.0,300.0,455.0,7.47,18.6,140.0,0.7900705539700209,0.5089285714285714
10.2109/jcersj2.115.792,2007.0,SmCo0.5Ru0.5O3,Sm,"Co, Ru",604.0,5.741918167,,155.89519650655,,62.0,35.5,544.5,735.3,1.17,2.04,15.63,82.35,7.54,10.614999999999998,96.0,71.25,1072.0,1914.5,1794.0,3510.0,300.0,455.0,7.47,18.6,140.0,0.7900705539700209,0.5089285714285714
10.2109/jcersj2.115.792,2007.0,SmCo0.5Ru0.5O3,Sm,"Co, Ru",690.0,6.646227642,,130.240174672489,,62.0,35.5,544.5,735.3,1.17,2.04,15.63,82.35,7.54,10.614999999999998,96.0,71.25,1072.0,1914.5,1794.0,3510.0,300.0,455.0,7.47,18.6,140.0,0.7900705539700209,0.5089285714285714
10.2109/jcersj2.115.792,2007.0,SmCo0.5Ru0.5O3,Sm,"Co, Ru",775.0,7.418411672,,110.043668122271,,62.0,35.5,544.5,735.3,1.17,2.04,15.63,82.35,7.54,10.614999999999998,96.0,71.25,1072.0,1914.5,1794.0,3510.0,300.0,455.0,7.47,18.6,140.0,0.7900705539700209,0.5089285714285714
10.2109/jcersj2.115.792,2007.0,SmCo0.5Ru0.5O3,Sm,"Co, Ru",827.0,7.837600494,,101.855895196507,,62.0,35.5,544.5,735.3,1.17,2.04,15.63,82.35,7.54,10.614999999999998,96.0,71.25,1072.0,1914.5,1794.0,3510.0,300.0,455.0,7.47,18.6,140.0,0.7900705539700209,0.5089285714285714
10.2109/jcersj2.115.792,2007.0,SmCo0.5Ru0.5O3,Sm,"Co, Ru",935.0,8.477322502,,86.5720524017467,,62.0,35.5,544.5,735.3,1.17,2.04,15.63,82.35,7.54,10.614999999999998,96.0,71.25,1072.0,1914.5,1794.0,3510.0,300.0,455.0,7.47,18.6,140.0,0.7900705539700209,0.5089285714285714
10.2109/jcersj2.115.792,2007.0,SmCo0.5Ru0.5O3,Sm,"Co, Ru",987.0,8.742059559,,81.6593886462882,,62.0,35.5,544.5,735.3,1.17,2.04,15.63,82.35,7.54,10.614999999999998,96.0,71.25,1072.0,1914.5,1794.0,3510.0,300.0,455.0,7.47,18.6,140.0,0.7900705539700209,0.5089285714285714
10.2109/jcersj2.115.792,2007.0,SmCo0.5Ru0.5O3,Sm,"Co, Ru",1008.0,8.830280313,,80.0218340611354,,62.0,35.5,544.5,735.3,1.17,2.04,15.63,82.35,7.54,10.614999999999998,96.0,71.25,1072.0,1914.5,1794.0,3510.0,300.0,455.0,7.47,18.6,140.0,0.7900705539700209,0.5089285714285714
10.2109/jcersj2.115.792,2007.0,SmCo0.5Ru0.5O3,Sm,"Co, Ru",1067.0,9.072915434,,75.1091703056769,,62.0,35.5,544.5,735.3,1.17,2.04,15.63,82.35,7.54,10.614999999999998,96.0,71.25,1072.0,1914.5,1794.0,3510.0,300.0,455.0,7.47,18.6,140.0,0.7900705539700209,0.5089285714285714
https://doi.org/10.1063/1.4973281,2016.0,SrTi0.5Co0.5O3,Sr,"Ti, Co",331.0,58.9711216517858,0.060476153346423,,,38.0,24.5,549.5,709.5999999999999,0.95,1.71,5.03,35.65,2.64,6.685,118.0,74.5,777.0,1581.5,1379.0,3078.5,141.1,401.0,8.0,13.675,140.0,0.8506345140008507,0.5321428571428571
https://doi.org/10.1063/1.4973281,2016.0,SrTi0.5Co0.5O3,Sr,"Ti, Co",338.0,,,104.082086426147,0.0044444444444444,38.0,24.5,549.5,709.5999999999999,0.95,1.71,5.03,35.65,2.64,6.685,118.0,74.5,777.0,1581.5,1379.0,3078.5,141.1,401.0,8.0,13.675,140.0,0.8506345140008507,0.5321428571428571
https://doi.org/10.1063/1.4973281,2016.0,SrTi0.5Co0.5O3,Sr,"Ti, Co",420.0,272.699497767857,0.0314400937150421,76.8965498619742,0.0192592592592593,38.0,24.5,549.5,709.5999999999999,0.95,1.71,5.03,35.65,2.64,6.685,118.0,74.5,777.0,1581.5,1379.0,3078.5,141.1,401.0,8.0,13.675,140.0,0.8506345140008507,0.5321428571428571
https://doi.org/10.1063/1.4973281,2016.0,SrTi0.5Co0.5O3,Sr,"Ti, Co",482.0,533.073979591837,0.0472350676266965,61.7843647795581,0.0355555555555556,38.0,24.5,549.5,709.5999999999999,0.95,1.71,5.03,35.65,2.64,6.685,118.0,74.5,777.0,1581.5,1379.0,3078.5,141.1,401.0,8.0,13.675,140.0,0.8506345140008507,0.5321428571428571
https://doi.org/10.1063/1.4973281,2016.0,SrTi0.5Co0.5O3,Sr,"Ti, Co",530.0,820.378029336735,0.0901189559827282,56.0689840095615,0.0274074074074074,38.0,24.5,549.5,709.5999999999999,0.95,1.71,5.03,35.65,2.64,6.685,118.0,74.5,777.0,1581.5,1379.0,3078.5,141.1,401.0,8.0,13.675,140.0,0.8506345140008507,0.5321428571428571
https://doi.org/10.1063/1.4973281,2016.0,SrTi0.5Co0.5O3,Sr,"Ti, Co",580.0,1131.83155293367,0.136024420090318,50.2158719324846,0.0162962962962963,38.0,24.5,549.5,709.5999999999999,0.95,1.71,5.03,35.65,2.64,6.685,118.0,74.5,777.0,1581.5,1379.0,3078.5,141.1,401.0,8.0,13.675,140.0,0.8506345140008507,0.5321428571428571
https://doi.org/10.1063/1.4973281,2016.0,SrTi0.5Co0.5O3,Sr,"Ti, Co",665.0,1738.05803571429,0.24670040803756,43.8008688692038,0.0125925925925927,38.0,24.5,549.5,709.5999999999999,0.95,1.71,5.03,35.65,2.64,6.685,118.0,74.5,777.0,1581.5,1379.0,3078.5,141.1,401.0,8.0,13.675,140.0,0.8506345140008507,0.5321428571428571
https://doi.org/10.1063/1.4973281,2016.0,SrTi0.5Co0.5O3,Sr,"Ti, Co",705.0,1955.90122767857,0.270215190966259,42.2193359087144,0.0111111111111112,38.0,24.5,549.5,709.5999999999999,0.95,1.71,5.03,35.65,2.64,6.685,118.0,74.5,777.0,1581.5,1379.0,3078.5,141.1,401.0,8.0,13.675,140.0,0.8506345140008507,0.5321428571428571
https://doi.org/10.1063/1.4973281,2016.0,SrTi0.5Co0.5O3,Sr,"Ti, Co",770.0,1752.58091517857,0.293653937047795,56.7615444935761,0.0140740740740741,38.0,24.5,549.5,709.5999999999999,0.95,1.71,5.03,35.65,2.64,6.685,118.0,74.5,777.0,1581.5,1379.0,3078.5,141.1,401.0,8.0,13.675,140.0,0.8506345140008507,0.5321428571428571
https://doi.org/10.1063/1.4973281,2016.0,SrTi0.5Co0.5O3,Sr,"Ti, Co",835.0,942.688337053572,0.365994462376604,53.1613230823119,0.0081481481481481,38.0,24.5,549.5,709.5999999999999,0.95,1.71,5.03,35.65,2.64,6.685,118.0,74.5,777.0,1581.5,1379.0,3078.5,141.1,401.0,8.0,13.675,140.0,0.8506345140008507,0.5321428571428571
https://doi.org/10.1063/1.4973281,2016.0,SrTi0.5Co0.5O3,Sr,"Ti, Co",890.0,860.876116071429,0.417841660799447,39.8558854181707,0.0044444444444444,38.0,24.5,549.5,709.5999999999999,0.95,1.71,5.03,35.65,2.64,6.685,118.0,74.5,777.0,1581.5,1379.0,3078.5,141.1,401.0,8.0,13.675,140.0,0.8506345140008507,0.5321428571428571
https://doi.org/10.1063/1.4973281,2016.0,SrTi0.5Co0.5O3,Sr,"Ti, Co",939.0,938.331473214286,0.425994259136372,34.4731210700344,0.0037037037037037,38.0,24.5,549.5,709.5999999999999,0.95,1.71,5.03,35.65,2.64,6.685,118.0,74.5,777.0,1581.5,1379.0,3078.5,141.1,401.0,8.0,13.675,140.0,0.8506345140008507,0.5321428571428571
https://doi.org/10.1063/1.4973281,2016.0,SrTi0.5Co0.5O3,Sr,"Ti, Co",1001.0,1063.10721261161,0.451474620427146,,,38.0,24.5,549.5,709.5999999999999,0.95,1.71,5.03,35.65,2.64,6.685,118.0,74.5,777.0,1581.5,1379.0,3078.5,141.1,401.0,8.0,13.675,140.0,0.8506345140008507,0.5321428571428571
https://doi.org/10.1063/1.4973281,2016.0,SrTi0.5Co0.5O3,Sr,"Ti, Co",1055.0,,0.479469370248983,25.0825630753965,0.002962962962963,38.0,24.5,549.5,709.5999999999999,0.95,1.71,5.03,35.65,2.64,6.685,118.0,74.5,777.0,1581.5,1379.0,3078.5,141.1,401.0,8.0,13.675,140.0,0.8506345140008507,0.5321428571428571
https://doi.org/10.1063/1.4973281,2016.0,SrTi0.5Co0.5O3,Sr,"Ti, Co",1108.0,1306.728515625,,27.7247554969359,0.0037037037037037,38.0,24.5,549.5,709.5999999999999,0.95,1.71,5.03,35.65,2.64,6.685,118.0,74.5,777.0,1581.5,1379.0,3078.5,141.1,401.0,8.0,13.675,140.0,0.8506345140008507,0.5321428571428571
https://doi.org/10.1063/1.4973281,2016.0,SrTi0.5Co0.5O3,Sr,"Ti, Co",1188.0,1313.98995535714,0.503045448187131,43.7226907490347,0.0059259259259259,38.0,24.5,549.5,709.5999999999999,0.95,1.71,5.03,35.65,2.64,6.685,118.0,74.5,777.0,1581.5,1379.0,3078.5,141.1,401.0,8.0,13.675,140.0,0.8506345140008507,0.5321428571428571
https://doi.org/10.1063/1.4973281,2016.0,SrTi0.5Co0.5O3,Sr,"Ti, Co",1223.0,1159.51932832792,0.503639777012927,54.138091025381,0.0059259259259259,38.0,24.5,549.5,709.5999999999999,0.95,1.71,5.03,35.65,2.64,6.685,118.0,74.5,777.0,1581.5,1379.0,3078.5,141.1,401.0,8.0,13.675,140.0,0.8506345140008507,0.5321428571428571
https://doi.org/10.1063/1.4973281,2016.0,Ba0.1Sr0.9Ti0.5Co0.5O3,"Ba, Sr","Ti, Co",351.0,0.0,0.100187490072234,,0.0,39.8,24.5,544.84,709.5999999999999,0.944,1.71,5.922000000000001,35.65,2.7270000000000003,6.685,119.7,74.5,772.0000000000001,1581.5,1425.6,3078.5,141.01999999999998,401.0,8.068,13.675,140.0,0.8562394701008562,0.5321428571428571
https://doi.org/10.1063/1.4973281,2016.0,Ba0.1Sr0.9Ti0.5Co0.5O3,"Ba, Sr","Ti, Co",422.0,0.0,0.1169646989605,52.8193371837792,,39.8,24.5,544.84,709.5999999999999,0.944,1.71,5.922000000000001,35.65,2.7270000000000003,6.685,119.7,74.5,772.0000000000001,1581.5,1425.6,3078.5,141.01999999999998,401.0,8.068,13.675,140.0,0.8562394701008562,0.5321428571428571
https://doi.org/10.1063/1.4973281,2016.0,Ba0.1Sr0.9Ti0.5Co0.5O3,"Ba, Sr","Ti, Co",505.0,15.0,0.0758254394179881,52.2727843779052,0.0022222222222222,39.8,24.5,544.84,709.5999999999999,0.944,1.71,5.922000000000001,35.65,2.7270000000000003,6.685,119.7,74.5,772.0000000000001,1581.5,1425.6,3078.5,141.01999999999998,401.0,8.068,13.675,140.0,0.8562394701008562,0.5321428571428571
https://doi.org/10.1063/1.4973281,2016.0,Ba0.1Sr0.9Ti0.5Co0.5O3,"Ba, Sr","Ti, Co",575.0,22.5,0.0128552916729019,53.9858370294589,0.0,39.8,24.5,544.84,709.5999999999999,0.944,1.71,5.922000000000001,35.65,2.7270000000000003,6.685,119.7,74.5,772.0000000000001,1581.5,1425.6,3078.5,141.01999999999998,401.0,8.068,13.675,140.0,0.8562394701008562,0.5321428571428571
https://doi.org/10.1063/1.4973281,2016.0,Ba0.1Sr0.9Ti0.5Co0.5O3,"Ba, Sr","Ti, Co",650.0,67.5,0.118142272523583,54.0873396934069,0.0037037037037037,39.8,24.5,544.84,709.5999999999999,0.944,1.71,5.922000000000001,35.65,2.7270000000000003,6.685,119.7,74.5,772.0000000000001,1581.5,1425.6,3078.5,141.01999999999998,401.0,8.068,13.675,140.0,0.8562394701008562,0.5321428571428571
https://doi.org/10.1063/1.4973281,2016.0,Ba0.1Sr0.9Ti0.5Co0.5O3,"Ba, Sr","Ti, Co",713.0,142.5,0.191390895055671,57.5891815996139,0.0014814814814815,39.8,24.5,544.84,709.5999999999999,0.944,1.71,5.922000000000001,35.65,2.7270000000000003,6.685,119.7,74.5,772.0000000000001,1581.5,1425.6,3078.5,141.01999999999998,401.0,8.068,13.675,140.0,0.8562394701008562,0.5321428571428571
https://doi.org/10.1063/1.4973281,2016.0,Ba0.1Sr0.9Ti0.5Co0.5O3,"Ba, Sr","Ti, Co",807.0,277.5,,64.5389909211631,0.0037037037037037,39.8,24.5,544.84,709.5999999999999,0.944,1.71,5.922000000000001,35.65,2.7270000000000003,6.685,119.7,74.5,772.0000000000001,1581.5,1425.6,3078.5,141.01999999999998,401.0,8.068,13.675,140.0,0.8562394701008562,0.5321428571428571
https://doi.org/10.1063/1.4973281,2016.0,Ba0.1Sr0.9Ti0.5Co0.5O3,"Ba, Sr","Ti, Co",848.0,352.5,0.353664854843032,67.2709741608105,,39.8,24.5,544.84,709.5999999999999,0.944,1.71,5.922000000000001,35.65,2.7270000000000003,6.685,119.7,74.5,772.0000000000001,1581.5,1425.6,3078.5,141.01999999999998,401.0,8.068,13.675,140.0,0.8562394701008562,0.5321428571428571
https://doi.org/10.1063/1.4973281,2016.0,Ba0.1Sr0.9Ti0.5Co0.5O3,"Ba, Sr","Ti, Co",920.0,,0.417506891768938,68.4780750720693,0.0066666666666667,39.8,24.5,544.84,709.5999999999999,0.944,1.71,5.922000000000001,35.65,2.7270000000000003,6.685,119.7,74.5,772.0000000000001,1581.5,1425.6,3078.5,141.01999999999998,401.0,8.068,13.675,140.0,0.8562394701008562,0.5321428571428571
https://doi.org/10.1063/1.4973281,2016.0,Ba0.1Sr0.9Ti0.5Co0.5O3,"Ba, Sr","Ti, Co",955.0,639.547433035714,0.439622182903841,,0.0088888888888888,39.8,24.5,544.84,709.5999999999999,0.944,1.71,5.922000000000001,35.65,2.7270000000000003,6.685,119.7,74.5,772.0000000000001,1581.5,1425.6,3078.5,141.01999999999998,401.0,8.068,13.675,140.0,0.8562394701008562,0.5321428571428571
https://doi.org/10.1063/1.4973281,2016.0,Ba0.1Sr0.9Ti0.5Co0.5O3,"Ba, Sr","Ti, Co",1004.0,801.622767857143,0.47152507149269,,0.0096296296296297,39.8,24.5,544.84,709.5999999999999,0.944,1.71,5.922000000000001,35.65,2.7270000000000003,6.685,119.7,74.5,772.0000000000001,1581.5,1425.6,3078.5,141.01999999999998,401.0,8.068,13.675,140.0,0.8562394701008562,0.5321428571428571
https://doi.org/10.1063/1.4973281,2016.0,Ba0.1Sr0.9Ti0.5Co0.5O3,"Ba, Sr","Ti, Co",1054.0,992.550223214286,0.499179983160874,87.3076000241512,0.0177777777777778,39.8,24.5,544.84,709.5999999999999,0.944,1.71,5.922000000000001,35.65,2.7270000000000003,6.685,119.7,74.5,772.0000000000001,1581.5,1425.6,3078.5,141.01999999999998,401.0,8.068,13.675,140.0,0.8562394701008562,0.5321428571428571
https://doi.org/10.1063/1.4973281,2016.0,Ba0.1Sr0.9Ti0.5Co0.5O3,"Ba, Sr","Ti, Co",1120.0,1222.49581473214,0.513218971434747,109.057668933907,0.0318518518518519,39.8,24.5,544.84,709.5999999999999,0.944,1.71,5.922000000000001,35.65,2.7270000000000003,6.685,119.7,74.5,772.0000000000001,1581.5,1425.6,3078.5,141.01999999999998,401.0,8.068,13.675,140.0,0.8562394701008562,0.5321428571428571
https://doi.org/10.1063/1.4973281,2016.0,Ba0.1Sr0.9Ti0.5Co0.5O3,"Ba, Sr","Ti, Co",1200.0,1328.51283482143,0.547141388339135,126.391591172201,0.0437037037037037,39.8,24.5,544.84,709.5999999999999,0.944,1.71,5.922000000000001,35.65,2.7270000000000003,6.685,119.7,74.5,772.0000000000001,1581.5,1425.6,3078.5,141.01999999999998,401.0,8.068,13.675,140.0,0.8562394701008562,0.5321428571428571
https://doi.org/10.1063/1.4973281,2016.0,Ba0.15Sr0.85Ti0.5Co0.5O3,"Ba, Sr","Ti, Co",338.0,7.5,0.0473186047070846,,0.0,40.7,24.5,542.51,709.5999999999999,0.941,1.71,6.368,35.65,2.7705,6.685,120.55,74.5,769.4999999999999,1581.5,1448.9,3078.5,140.98,401.0,8.102,13.675,140.0,0.8590419481508591,0.5321428571428571
https://doi.org/10.1063/1.4973281,2016.0,Ba0.15Sr0.85Ti0.5Co0.5O3,"Ba, Sr","Ti, Co",395.0,0.0,0.11814460018217,98.125441631843,0.0,40.7,24.5,542.51,709.5999999999999,0.941,1.71,6.368,35.65,2.7705,6.685,120.55,74.5,769.4999999999999,1581.5,1448.9,3078.5,140.98,401.0,8.102,13.675,140.0,0.8590419481508591,0.5321428571428571
https://doi.org/10.1063/1.4973281,2016.0,Ba0.15Sr0.85Ti0.5Co0.5O3,"Ba, Sr","Ti, Co",435.0,0.0,0.118209309090879,92.7348693864801,0.0,40.7,24.5,542.51,709.5999999999999,0.941,1.71,6.368,35.65,2.7705,6.685,120.55,74.5,769.4999999999999,1581.5,1448.9,3078.5,140.98,401.0,8.102,13.675,140.0,0.8590419481508591,0.5321428571428571
https://doi.org/10.1063/1.4973281,2016.0,Ba0.15Sr0.85Ti0.5Co0.5O3,"Ba, Sr","Ti, Co",483.0,0.0,0.0734815734307924,86.8617690925025,0.0,40.7,24.5,542.51,709.5999999999999,0.941,1.71,6.368,35.65,2.7705,6.685,120.55,74.5,769.4999999999999,1581.5,1448.9,3078.5,140.98,401.0,8.102,13.675,140.0,0.8590419481508591,0.5321428571428571
https://doi.org/10.1063/1.4973281,2016.0,Ba0.15Sr0.85Ti0.5Co0.5O3,"Ba, Sr","Ti, Co",534.0,15.0,0.0638136865958622,88.4787846081669,0.0007407407407408,40.7,24.5,542.51,709.5999999999999,0.941,1.71,6.368,35.65,2.7705,6.685,120.55,74.5,769.4999999999999,1581.5,1448.9,3078.5,140.98,401.0,8.102,13.675,140.0,0.8590419481508591,0.5321428571428571
https://doi.org/10.1063/1.4973281,2016.0,Ba0.15Sr0.85Ti0.5Co0.5O3,"Ba, Sr","Ti, Co",600.0,30.0,0.129713839244098,79.2053450719305,0.002962962962963,40.7,24.5,542.51,709.5999999999999,0.941,1.71,6.368,35.65,2.7705,6.685,120.55,74.5,769.4999999999999,1581.5,1448.9,3078.5,140.98,401.0,8.102,13.675,140.0,0.8590419481508591,0.5321428571428571
https://doi.org/10.1063/1.4973281,2016.0,Ba0.15Sr0.85Ti0.5Co0.5O3,"Ba, Sr","Ti, Co",657.0,60.0,0.165599351674734,75.6578624573889,0.0007407407407408,40.7,24.5,542.51,709.5999999999999,0.941,1.71,6.368,35.65,2.7705,6.685,120.55,74.5,769.4999999999999,1581.5,1448.9,3078.5,140.98,401.0,8.102,13.675,140.0,0.8590419481508591,0.5321428571428571
https://doi.org/10.1063/1.4973281,2016.0,Ba0.15Sr0.85Ti0.5Co0.5O3,"Ba, Sr","Ti, Co",751.0,135.0,0.213747745426124,66.6477478041696,0.0014814814814815,40.7,24.5,542.51,709.5999999999999,0.941,1.71,6.368,35.65,2.7705,6.685,120.55,74.5,769.4999999999999,1581.5,1448.9,3078.5,140.98,401.0,8.102,13.675,140.0,0.8590419481508591,0.5321428571428571
https://doi.org/10.1063/1.4973281,2016.0,Ba0.15Sr0.85Ti0.5Co0.5O3,"Ba, Sr","Ti, Co",795.0,180.0,0.248218817322262,65.3369580177392,0.0014814814814815,40.7,24.5,542.51,709.5999999999999,0.941,1.71,6.368,35.65,2.7705,6.685,120.55,74.5,769.4999999999999,1581.5,1448.9,3078.5,140.98,401.0,8.102,13.675,140.0,0.8590419481508591,0.5321428571428571
https://doi.org/10.1063/1.4973281,2016.0,Ba0.15Sr0.85Ti0.5Co0.5O3,"Ba, Sr","Ti, Co",840.0,232.5,0.263106090594694,64.829444697999,,40.7,24.5,542.51,709.5999999999999,0.941,1.71,6.368,35.65,2.7705,6.685,120.55,74.5,769.4999999999999,1581.5,1448.9,3078.5,140.98,401.0,8.102,13.675,140.0,0.8590419481508591,0.5321428571428571
https://doi.org/10.1063/1.4973281,2016.0,Ba0.15Sr0.85Ti0.5Co0.5O3,"Ba, Sr","Ti, Co",908.0,,0.292186736251999,61.4689257315966,0.002962962962963,40.7,24.5,542.51,709.5999999999999,0.941,1.71,6.368,35.65,2.7705,6.685,120.55,74.5,769.4999999999999,1581.5,1448.9,3078.5,140.98,401.0,8.102,13.675,140.0,0.8590419481508591,0.5321428571428571
https://doi.org/10.1063/1.4973281,2016.0,Ba0.15Sr0.85Ti0.5Co0.5O3,"Ba, Sr","Ti, Co",989.0,502.5,0.362985058452777,69.503720451778,0.0059259259259259,40.7,24.5,542.51,709.5999999999999,0.941,1.71,6.368,35.65,2.7705,6.685,120.55,74.5,769.4999999999999,1581.5,1448.9,3078.5,140.98,401.0,8.102,13.675,140.0,0.8590419481508591,0.5321428571428571
https://doi.org/10.1063/1.4973281,2016.0,Ba0.15Sr0.85Ti0.5Co0.5O3,"Ba, Sr","Ti, Co",1005.0,532.5,0.374003935573323,79.6121365174453,0.0081481481481481,40.7,24.5,542.51,709.5999999999999,0.941,1.71,6.368,35.65,2.7705,6.685,120.55,74.5,769.4999999999999,1581.5,1448.9,3078.5,140.98,401.0,8.102,13.675,140.0,0.8590419481508591,0.5321428571428571
https://doi.org/10.1063/1.4973281,2016.0,Ba0.15Sr0.85Ti0.5Co0.5O3,"Ba, Sr","Ti, Co",1070.0,667.5,0.381481150839892,148.252662354197,0.0474074074074075,40.7,24.5,542.51,709.5999999999999,0.941,1.71,6.368,35.65,2.7705,6.685,120.55,74.5,769.4999999999999,1581.5,1448.9,3078.5,140.98,401.0,8.102,13.675,140.0,0.8590419481508591,0.5321428571428571
https://doi.org/10.1063/1.4973281,2016.0,Ba0.15Sr0.85Ti0.5Co0.5O3,"Ba, Sr","Ti, Co",1160.0,810.0,0.45396392197122,317.677460528304,0.235555555555556,40.7,24.5,542.51,709.5999999999999,0.941,1.71,6.368,35.65,2.7705,6.685,120.55,74.5,769.4999999999999,1581.5,1448.9,3078.5,140.98,401.0,8.102,13.675,140.0,0.8590419481508591,0.5321428571428571
https://doi.org/10.1063/1.4973281,2016.0,Ba0.15Sr0.85Ti0.5Co0.5O3,"Ba, Sr","Ti, Co",1230.0,825.0,0.45151194917411,342.286195810212,0.268888888888889,40.7,24.5,542.51,709.5999999999999,0.941,1.71,6.368,35.65,2.7705,6.685,120.55,74.5,769.4999999999999,1581.5,1448.9,3078.5,140.98,401.0,8.102,13.675,140.0,0.8590419481508591,0.5321428571428571
https://doi.org/10.1063/1.4973281,2016.0,Ba0.2Sr0.8Ti0.5Co0.5O3,"Ba, Sr","Ti, Co",476.0,0.250279017857338,0.0011981188421444,,0.0013748775230257,41.6,24.5,540.1800000000001,709.5999999999999,0.938,1.71,6.814,35.65,2.814,6.685,121.4,74.5,767.0,1581.5,1472.2,3078.5,140.94,401.0,8.136000000000001,13.675,140.0,0.8618444262008618,0.5321428571428571
https://doi.org/10.1063/1.4973281,2016.0,Ba0.2Sr0.8Ti0.5Co0.5O3,"Ba, Sr","Ti, Co",516.0,11.495137117347,,77.1373454124479,0.0041293356848913,41.6,24.5,540.1800000000001,709.5999999999999,0.938,1.71,6.814,35.65,2.814,6.685,121.4,74.5,767.0,1581.5,1472.2,3078.5,140.94,401.0,8.136000000000001,13.675,140.0,0.8618444262008618,0.5321428571428571
https://doi.org/10.1063/1.4973281,2016.0,Ba0.2Sr0.8Ti0.5Co0.5O3,"Ba, Sr","Ti, Co",605.0,41.3707748724492,0.0230667298926074,68.5567786761152,0.0013748775230257,41.6,24.5,540.1800000000001,709.5999999999999,0.938,1.71,6.814,35.65,2.814,6.685,121.4,74.5,767.0,1581.5,1472.2,3078.5,140.94,401.0,8.136000000000001,13.675,140.0,0.8618444262008618,0.5321428571428571
https://doi.org/10.1063/1.4973281,2016.0,Ba0.2Sr0.8Ti0.5Co0.5O3,"Ba, Sr","Ti, Co",650.0,57.579345703125,0.0307051743106118,66.8641827152957,0.0090873603762493,41.6,24.5,540.1800000000001,709.5999999999999,0.938,1.71,6.814,35.65,2.814,6.685,121.4,74.5,767.0,1581.5,1472.2,3078.5,140.94,401.0,8.136000000000001,13.675,140.0,0.8618444262008618,0.5321428571428571
https://doi.org/10.1063/1.4973281,2016.0,Ba0.2Sr0.8Ti0.5Co0.5O3,"Ba, Sr","Ti, Co",720.0,115.852399553572,0.111484393079522,61.4880550798022,0.0055459141681364,41.6,24.5,540.1800000000001,709.5999999999999,0.938,1.71,6.814,35.65,2.814,6.685,121.4,74.5,767.0,1581.5,1472.2,3078.5,140.94,401.0,8.136000000000001,13.675,140.0,0.8618444262008618,0.5321428571428571
https://doi.org/10.1063/1.4973281,2016.0,Ba0.2Sr0.8Ti0.5Co0.5O3,"Ba, Sr","Ti, Co",772.0,174.428013392857,0.164256679874386,60.6225496722146,0.0025553595923967,41.6,24.5,540.1800000000001,709.5999999999999,0.938,1.71,6.814,35.65,2.814,6.685,121.4,74.5,767.0,1581.5,1472.2,3078.5,140.94,401.0,8.136000000000001,13.675,140.0,0.8618444262008618,0.5321428571428571
https://doi.org/10.1063/1.4973281,2016.0,Ba0.2Sr0.8Ti0.5Co0.5O3,"Ba, Sr","Ti, Co",880.0,338.052455357143,0.241149294983904,63.7398526400031,0.0048179502253576,41.6,24.5,540.1800000000001,709.5999999999999,0.938,1.71,6.814,35.65,2.814,6.685,121.4,74.5,767.0,1581.5,1472.2,3078.5,140.94,401.0,8.136000000000001,13.675,140.0,0.8618444262008618,0.5321428571428571
https://doi.org/10.1063/1.4973281,2016.0,Ba0.2Sr0.8Ti0.5Co0.5O3,"Ba, Sr","Ti, Co",930.0,432.935267857143,0.27739694876956,74.2892977805246,0.0079511463844797,41.6,24.5,540.1800000000001,709.5999999999999,0.938,1.71,6.814,35.65,2.814,6.685,121.4,74.5,767.0,1581.5,1472.2,3078.5,140.94,401.0,8.136000000000001,13.675,140.0,0.8618444262008618,0.5321428571428571
https://doi.org/10.1063/1.4973281,2016.0,Ba0.2Sr0.8Ti0.5Co0.5O3,"Ba, Sr","Ti, Co",996.0,555.185639880953,0.315659621326139,99.8136763243545,0.0160325298843818,41.6,24.5,540.1800000000001,709.5999999999999,0.938,1.71,6.814,35.65,2.814,6.685,121.4,74.5,767.0,1581.5,1472.2,3078.5,140.94,401.0,8.136000000000001,13.675,140.0,0.8618444262008618,0.5321428571428571
https://doi.org/10.1063/1.4973281,2016.0,Ba0.2Sr0.8Ti0.5Co0.5O3,"Ba, Sr","Ti, Co",1045.0,656.285051618304,0.335668174537123,132.304511742035,0.0440296296296297,41.6,24.5,540.1800000000001,709.5999999999999,0.938,1.71,6.814,35.65,2.814,6.685,121.4,74.5,767.0,1581.5,1472.2,3078.5,140.94,401.0,8.136000000000001,13.675,140.0,0.8618444262008618,0.5321428571428571
https://doi.org/10.1063/1.4973281,2016.0,Ba0.2Sr0.8Ti0.5Co0.5O3,"Ba, Sr","Ti, Co",1160.0,795.0390625,0.353019576157062,313.645044120191,0.268655692729767,41.6,24.5,540.1800000000001,709.5999999999999,0.938,1.71,6.814,35.65,2.814,6.685,121.4,74.5,767.0,1581.5,1472.2,3078.5,140.94,401.0,8.136000000000001,13.675,140.0,0.8618444262008618,0.5321428571428571
https://doi.org/10.1063/1.4973281,2016.0,Ba0.2Sr0.8Ti0.5Co0.5O3,"Ba, Sr","Ti, Co",1222.0,792.618582589286,0.355302129892893,326.156485561203,0.295455446376081,41.6,24.5,540.1800000000001,709.5999999999999,0.938,1.71,6.814,35.65,2.814,6.685,121.4,74.5,767.0,1581.5,1472.2,3078.5,140.94,401.0,8.136000000000001,13.675,140.0,0.8618444262008618,0.5321428571428571
https://doi.org/10.1063/1.3125450,2009.0,Ca0.9Yb0.1MnO3-δ,"Ca, Yb",Mn,386.0,152.9561634,1.53908450704225,-79.2459757641527,0.0226315789473684,25.0,25.0,591.16,717.3,1.01,1.55,2.133,0.0,2.076,7.21,98.6,83.0,840.2,1246.0,1455.2,2061.0,159.23,221.0,8.451999999999998,13.2,140.0,0.756686815382371,0.5928571428571429
https://doi.org/10.1063/1.3125450,2009.0,Ca0.9Yb0.1MnO3-δ,"Ca, Yb",Mn,410.0,146.9177939,1.57711267605634,-82.3289925845542,0.0235087719298246,25.0,25.0,591.16,717.3,1.01,1.55,2.133,0.0,2.076,7.21,98.6,83.0,840.2,1246.0,1455.2,2061.0,159.23,221.0,8.451999999999998,13.2,140.0,0.756686815382371,0.5928571428571429
https://doi.org/10.1063/1.3125450,2009.0,Ca0.9Yb0.1MnO3-δ,"Ca, Yb",Mn,439.0,139.1805842,1.61355633802817,-84.989871586182,0.0250877192982456,25.0,25.0,591.16,717.3,1.01,1.55,2.133,0.0,2.076,7.21,98.6,83.0,840.2,1246.0,1455.2,2061.0,159.23,221.0,8.451999999999998,13.2,140.0,0.756686815382371,0.5928571428571429
https://doi.org/10.1063/1.3125450,2009.0,Ca0.9Yb0.1MnO3-δ,"Ca, Yb",Mn,496.0,126.2667643,1.67218309859155,-90.732501356484,0.027719298245614,25.0,25.0,591.16,717.3,1.01,1.55,2.133,0.0,2.076,7.21,98.6,83.0,840.2,1246.0,1455.2,2061.0,159.23,221.0,8.451999999999998,13.2,140.0,0.756686815382371,0.5928571428571429
https://doi.org/10.1063/1.3125450,2009.0,Ca0.9Yb0.1MnO3-δ,"Ca, Yb",Mn,521.0,121.9599257,1.67852112676056,-93.6749864351601,0.0289473684210526,25.0,25.0,591.16,717.3,1.01,1.55,2.133,0.0,2.076,7.21,98.6,83.0,840.2,1246.0,1455.2,2061.0,159.23,221.0,8.451999999999998,13.2,140.0,0.756686815382371,0.5928571428571429
https://doi.org/10.1063/1.3125450,2009.0,Ca0.9Yb0.1MnO3-δ,"Ca, Yb",Mn,561.0,114.8183565,1.69753521126761,-97.7372038343281,0.0301754385964912,25.0,25.0,591.16,717.3,1.01,1.55,2.133,0.0,2.076,7.21,98.6,83.0,840.2,1246.0,1455.2,2061.0,159.23,221.0,8.451999999999998,13.2,140.0,0.756686815382371,0.5928571428571429
https://doi.org/10.1063/1.3125450,2009.0,Ca0.9Yb0.1MnO3-δ,"Ca, Yb",Mn,605.0,107.8893301,1.71971830985916,-101.938867788027,0.0354385964912281,25.0,25.0,591.16,717.3,1.01,1.55,2.133,0.0,2.076,7.21,98.6,83.0,840.2,1246.0,1455.2,2061.0,159.23,221.0,8.451999999999998,13.2,140.0,0.756686815382371,0.5928571428571429
https://doi.org/10.1063/1.3125450,2009.0,Ca0.9Yb0.1MnO3-δ,"Ca, Yb",Mn,675.0,98.93369523,1.71971830985916,-116.380538976307,0.0494736842105263,25.0,25.0,591.16,717.3,1.01,1.55,2.133,0.0,2.076,7.21,98.6,83.0,840.2,1246.0,1455.2,2061.0,159.23,221.0,8.451999999999998,13.2,140.0,0.756686815382371,0.5928571428571429
https://doi.org/10.1063/1.3125450,2009.0,Ca0.9Yb0.1MnO3-δ,"Ca, Yb",Mn,700.0,96.21918508,1.71971830985916,-121.848978115392,0.0557894736842105,25.0,25.0,591.16,717.3,1.01,1.55,2.133,0.0,2.076,7.21,98.6,83.0,840.2,1246.0,1455.2,2061.0,159.23,221.0,8.451999999999998,13.2,140.0,0.756686815382371,0.5928571428571429
https://doi.org/10.1063/1.3125450,2009.0,Ca0.9Yb0.1MnO3-δ,"Ca, Yb",Mn,744.0,91.39666289,1.71971830985916,-130.542593597396,0.0626315789473684,25.0,25.0,591.16,717.3,1.01,1.55,2.133,0.0,2.076,7.21,98.6,83.0,840.2,1246.0,1455.2,2061.0,159.23,221.0,8.451999999999998,13.2,140.0,0.756686815382371,0.5928571428571429
https://doi.org/10.1063/1.3125450,2009.0,Ca0.9Yb0.1MnO3-δ,"Ca, Yb",Mn,800.0,86.63751603,1.70545774647887,-137.549647314162,0.0352631578947368,25.0,25.0,591.16,717.3,1.01,1.55,2.133,0.0,2.076,7.21,98.6,83.0,840.2,1246.0,1455.2,2061.0,159.23,221.0,8.451999999999998,13.2,140.0,0.756686815382371,0.5928571428571429
https://doi.org/10.1063/1.3125450,2009.0,Ca0.9Yb0.1MnO3-δ,"Ca, Yb",Mn,850.0,82.26031393,1.69119718309859,-134.732320491952,0.0436842105263158,25.0,25.0,591.16,717.3,1.01,1.55,2.133,0.0,2.076,7.21,98.6,83.0,840.2,1246.0,1455.2,2061.0,159.23,221.0,8.451999999999998,13.2,140.0,0.756686815382371,0.5928571428571429
https://doi.org/10.1063/1.3125450,2009.0,Ca0.9Yb0.1MnO3-δ,"Ca, Yb",Mn,900.0,78.86630896,1.67693661971831,-133.319225899801,0.0556140350877193,25.0,25.0,591.16,717.3,1.01,1.55,2.133,0.0,2.076,7.21,98.6,83.0,840.2,1246.0,1455.2,2061.0,159.23,221.0,8.451999999999998,13.2,140.0,0.756686815382371,0.5928571428571429
https://doi.org/10.1063/1.3125450,2009.0,Ca0.9Yb0.1MnO3-δ,"Ca, Yb",Mn,950.0,75.70354291,1.64841549295775,-131.904503526858,0.0668421052631579,25.0,25.0,591.16,717.3,1.01,1.55,2.133,0.0,2.076,7.21,98.6,83.0,840.2,1246.0,1455.2,2061.0,159.23,221.0,8.451999999999998,13.2,140.0,0.756686815382371,0.5928571428571429
https://doi.org/10.1063/1.3125450,2009.0,Ca0.8Sr0.1Yb0.1MnO3-δ,"Ca, Sr, Yb",Mn,373.0,259.3200334,1.72288732394366,-77.423403870501,0.0207017543859649,26.8,25.0,587.13,717.3,1.005,1.55,2.399,0.0,2.1860000000000004,7.21,100.4,83.0,833.7,1246.0,1444.7,2061.0,157.87,221.0,8.398,13.2,140.0,0.7623952657917937,0.5928571428571429
https://doi.org/10.1063/1.3125450,2009.0,Ca0.8Sr0.1Yb0.1MnO3-δ,"Ca, Sr, Yb",Mn,402.0,246.4241986,1.7625,-80.7860372580937,0.0249122807017544,26.8,25.0,587.13,717.3,1.005,1.55,2.399,0.0,2.1860000000000004,7.21,100.4,83.0,833.7,1246.0,1444.7,2061.0,157.87,221.0,8.398,13.2,140.0,0.7623952657917937,0.5928571428571429
https://doi.org/10.1063/1.3125450,2009.0,Ca0.8Sr0.1Yb0.1MnO3-δ,"Ca, Sr, Yb",Mn,450.0,228.7430864,1.80528169014085,-85.6889130041599,0.0319298245614035,26.8,25.0,587.13,717.3,1.005,1.55,2.399,0.0,2.1860000000000004,7.21,100.4,83.0,833.7,1246.0,1444.7,2061.0,157.87,221.0,8.398,13.2,140.0,0.7623952657917937,0.5928571428571429
https://doi.org/10.1063/1.3125450,2009.0,Ca0.8Sr0.1Yb0.1MnO3-δ,"Ca, Sr, Yb",Mn,503.0,210.5219032,1.84806338028169,-91.2926388135287,0.0394736842105263,26.8,25.0,587.13,717.3,1.005,1.55,2.399,0.0,2.1860000000000004,7.21,100.4,83.0,833.7,1246.0,1444.7,2061.0,157.87,221.0,8.398,13.2,140.0,0.7623952657917937,0.5928571428571429
https://doi.org/10.1063/1.3125450,2009.0,Ca0.8Sr0.1Yb0.1MnO3-δ,"Ca, Sr, Yb",Mn,552.0,196.2485346,1.87024647887324,-95.0723458129861,0.0475438596491228,26.8,25.0,587.13,717.3,1.005,1.55,2.399,0.0,2.1860000000000004,7.21,100.4,83.0,833.7,1246.0,1444.7,2061.0,157.87,221.0,8.398,13.2,140.0,0.7623952657917937,0.5928571428571429
https://doi.org/10.1063/1.3125450,2009.0,Ca0.8Sr0.1Yb0.1MnO3-δ,"Ca, Sr, Yb",Mn,602.0,183.602695,1.90352112676056,-97.3078314342558,0.0556140350877193,26.8,25.0,587.13,717.3,1.005,1.55,2.399,0.0,2.1860000000000004,7.21,100.4,83.0,833.7,1246.0,1444.7,2061.0,157.87,221.0,8.398,13.2,140.0,0.7623952657917937,0.5928571428571429
https://doi.org/10.1063/1.3125450,2009.0,Ca0.8Sr0.1Yb0.1MnO3-δ,"Ca, Sr, Yb",Mn,630.0,177.5255302,1.91302816901408,-100.951890034364,0.0607017543859649,26.8,25.0,587.13,717.3,1.005,1.55,2.399,0.0,2.1860000000000004,7.21,100.4,83.0,833.7,1246.0,1444.7,2061.0,157.87,221.0,8.398,13.2,140.0,0.7623952657917937,0.5928571428571429
https://doi.org/10.1063/1.3125450,2009.0,Ca0.8Sr0.1Yb0.1MnO3-δ,"Ca, Sr, Yb",Mn,700.0,163.0784218,1.9431338028169,-111.745161873757,0.0747368421052632,26.8,25.0,587.13,717.3,1.005,1.55,2.399,0.0,2.1860000000000004,7.21,100.4,83.0,833.7,1246.0,1444.7,2061.0,157.87,221.0,8.398,13.2,140.0,0.7623952657917937,0.5928571428571429
https://doi.org/10.1063/1.3125450,2009.0,Ca0.8Sr0.1Yb0.1MnO3-δ,"Ca, Sr, Yb",Mn,752.0,153.9894724,1.95580985915493,-118.751672996925,0.0833333333333333,26.8,25.0,587.13,717.3,1.005,1.55,2.399,0.0,2.1860000000000004,7.21,100.4,83.0,833.7,1246.0,1444.7,2061.0,157.87,221.0,8.398,13.2,140.0,0.7623952657917937,0.5928571428571429
https://doi.org/10.1063/1.3125450,2009.0,Ca0.8Sr0.1Yb0.1MnO3-δ,"Ca, Sr, Yb",Mn,801.0,146.5635488,1.95422535211268,-120.846807741002,0.086140350877193,26.8,25.0,587.13,717.3,1.005,1.55,2.399,0.0,2.1860000000000004,7.21,100.4,83.0,833.7,1246.0,1444.7,2061.0,157.87,221.0,8.398,13.2,140.0,0.7623952657917937,0.5928571428571429
https://doi.org/10.1063/1.3125450,2009.0,Ca0.8Sr0.1Yb0.1MnO3-δ,"Ca, Sr, Yb",Mn,864.0,138.2310536,1.94154929577465,-120.41309459215,0.0873684210526316,26.8,25.0,587.13,717.3,1.005,1.55,2.399,0.0,2.1860000000000004,7.21,100.4,83.0,833.7,1246.0,1444.7,2061.0,157.87,221.0,8.398,13.2,140.0,0.7623952657917937,0.5928571428571429
https://doi.org/10.1063/1.3125450,2009.0,Ca0.8Sr0.1Yb0.1MnO3-δ,"Ca, Sr, Yb",Mn,905.0,133.3780195,1.93996478873239,-119.282148670646,0.0885964912280702,26.8,25.0,587.13,717.3,1.005,1.55,2.399,0.0,2.1860000000000004,7.21,100.4,83.0,833.7,1246.0,1444.7,2061.0,157.87,221.0,8.398,13.2,140.0,0.7623952657917937,0.5928571428571429
https://doi.org/10.1063/1.3125450,2009.0,Ca0.8Sr0.1Yb0.1MnO3-δ,"Ca, Sr, Yb",Mn,950.0,128.5816178,1.93996478873239,-118.150841020076,0.0896491228070176,26.8,25.0,587.13,717.3,1.005,1.55,2.399,0.0,2.1860000000000004,7.21,100.4,83.0,833.7,1246.0,1444.7,2061.0,157.87,221.0,8.398,13.2,140.0,0.7623952657917937,0.5928571428571429
https://doi.org/10.1063/1.3125450,2009.0,Ca0.85Sr0.05Yb0.1MnO3-δ,"Ca, Sr, Yb",Mn,400.0,158.6793522,1.74982394366197,-78.1199131850244,0.0201754385964912,25.9,25.0,589.145,717.3,1.0075,1.55,2.266,0.0,2.131,7.21,99.5,83.0,836.9499999999999,1246.0,1449.9499999999998,2061.0,158.54999999999998,221.0,8.425,13.2,140.0,0.7595410405870824,0.5928571428571429
https://doi.org/10.1063/1.3125450,2009.0,Ca0.85Sr0.05Yb0.1MnO3-δ,"Ca, Sr, Yb",Mn,425.0,152.827974,1.77676056338028,-80.5009947549286,0.0217543859649123,25.9,25.0,589.145,717.3,1.0075,1.55,2.266,0.0,2.131,7.21,99.5,83.0,836.9499999999999,1246.0,1449.9499999999998,2061.0,158.54999999999998,221.0,8.425,13.2,140.0,0.7595410405870824,0.5928571428571429
https://doi.org/10.1063/1.3125450,2009.0,Ca0.85Sr0.05Yb0.1MnO3-δ,"Ca, Sr, Yb",Mn,495.0,139.2868935,1.81954225352113,-86.6628685114849,0.0254385964912281,25.9,25.0,589.145,717.3,1.0075,1.55,2.266,0.0,2.131,7.21,99.5,83.0,836.9499999999999,1246.0,1449.9499999999998,2061.0,158.54999999999998,221.0,8.425,13.2,140.0,0.7595410405870824,0.5928571428571429
https://doi.org/10.1063/1.3125450,2009.0,Ca0.85Sr0.05Yb0.1MnO3-δ,"Ca, Sr, Yb",Mn,532.0,132.1217461,1.84330985915493,-88.7603544944836,0.0271929824561404,25.9,25.0,589.145,717.3,1.0075,1.55,2.266,0.0,2.131,7.21,99.5,83.0,836.9499999999999,1246.0,1449.9499999999998,2061.0,158.54999999999998,221.0,8.425,13.2,140.0,0.7595410405870824,0.5928571428571429
https://doi.org/10.1063/1.3125450,2009.0,Ca0.85Sr0.05Yb0.1MnO3-δ,"Ca, Sr, Yb",Mn,600.0,121.7970088,1.87024647887324,-90.7120636643154,0.0305263157894737,25.9,25.0,589.145,717.3,1.0075,1.55,2.266,0.0,2.131,7.21,99.5,83.0,836.9499999999999,1246.0,1449.9499999999998,2061.0,158.54999999999998,221.0,8.425,13.2,140.0,0.7595410405870824,0.5928571428571429
https://doi.org/10.1063/1.3125450,2009.0,Ca0.85Sr0.05Yb0.1MnO3-δ,"Ca, Sr, Yb",Mn,650.0,115.3266579,1.87658450704225,-96.4565020799421,0.0363157894736842,25.9,25.0,589.145,717.3,1.0075,1.55,2.266,0.0,2.131,7.21,99.5,83.0,836.9499999999999,1246.0,1449.9499999999998,2061.0,158.54999999999998,221.0,8.425,13.2,140.0,0.7595410405870824,0.5928571428571429
https://doi.org/10.1063/1.3125450,2009.0,Ca0.85Sr0.05Yb0.1MnO3-δ,"Ca, Sr, Yb",Mn,700.0,109.6407754,1.87183098591549,-103.884970157352,0.0421052631578947,25.9,25.0,589.145,717.3,1.0075,1.55,2.266,0.0,2.131,7.21,99.5,83.0,836.9499999999999,1246.0,1449.9499999999998,2061.0,158.54999999999998,221.0,8.425,13.2,140.0,0.7595410405870824,0.5928571428571429
