Repository: aggarwal-shiv/Oxide-TE-Predictor

# 🧪 Oxide TE-Predictor

# **An Interpretable Machine Learning Framework aided Accelerated Design of Oxide Perovskites-based Thermoelectrics for Clean Energy Generation from Waste Heat**

*Shivam Aggarwal, Amandeep Saha, and Tanmoy Maiti* 

*Plasmonics and Perovskites Laboratory, Department of Materials Science and Engineering, Indian Institute of Technology Kanpur, UP 208016, India.*

---

## 🔬 Experimental Data & PAEP Featurization (`Data_Preprocessing.ipynb`)
The experimental dataset is curated manually from reported literature and focuses exclusively on oxide perovskites with strict ABO₃ stoichiometry.

File: data/final_data.csv (part 11 of 14)
Paper_Link,Year,Composition,A_site,B_site,T,σ,κ,S,zT,Z_A,Z_B,IE_A,IE_B,EN_A,EN_B,EA_A,EA_B,AD_A,AD_B,IR_A,IR_B,MP_A,MP_B,BP_A,BP_B,HE_A,HE_B,HF_A,HF_B,IR_X,Tf,Of
https://doi.org/10.1063/1.3125450,2009.0,Ca0.85Sr0.05Yb0.1MnO3-δ,"Ca, Sr, Yb",Mn,750.0,104.6090872,1.86232394366197,-109.629589437511,0.0466666666666667,25.9,25.0,589.145,717.3,1.0075,1.55,2.266,0.0,2.131,7.21,99.5,83.0,836.9499999999999,1246.0,1449.9499999999998,2061.0,158.54999999999998,221.0,8.425,13.2,140.0,0.7595410405870824,0.5928571428571429
https://doi.org/10.1063/1.3125450,2009.0,Ca0.85Sr0.05Yb0.1MnO3-δ,"Ca, Sr, Yb",Mn,789.0,100.7929353,1.85281690140845,-113.13058419244,,25.9,25.0,589.145,717.3,1.0075,1.55,2.266,0.0,2.131,7.21,99.5,83.0,836.9499999999999,1246.0,1449.9499999999998,2061.0,158.54999999999998,221.0,8.425,13.2,140.0,0.7595410405870824,0.5928571428571429
https://doi.org/10.1063/1.3125450,2009.0,Ca0.85Sr0.05Yb0.1MnO3-δ,"Ca, Sr, Yb",Mn,843.0,96.21918508,1.84647887323944,-112.136914451076,0.0480701754385965,25.9,25.0,589.145,717.3,1.0075,1.55,2.266,0.0,2.131,7.21,99.5,83.0,836.9499999999999,1246.0,1449.9499999999998,2061.0,158.54999999999998,221.0,8.425,13.2,140.0,0.7595410405870824,0.5928571428571429
https://doi.org/10.1063/1.3125450,2009.0,Ca0.85Sr0.05Yb0.1MnO3-δ,"Ca, Sr, Yb",Mn,879.0,93.50559536,1.84489436619718,-111.568276361006,0.0480701754385965,25.9,25.0,589.145,717.3,1.0075,1.55,2.266,0.0,2.131,7.21,99.5,83.0,836.9499999999999,1246.0,1449.9499999999998,2061.0,158.54999999999998,221.0,8.425,13.2,140.0,0.7595410405870824,0.5928571428571429
https://doi.org/10.1063/1.3125450,2009.0,Ca0.85Sr0.05Yb0.1MnO3-δ,"Ca, Sr, Yb",Mn,920.0,90.85025126,1.84489436619718,-110.998733948273,0.0480701754385965,25.9,25.0,589.145,717.3,1.0075,1.55,2.266,0.0,2.131,7.21,99.5,83.0,836.9499999999999,1246.0,1449.9499999999998,2061.0,158.54999999999998,221.0,8.425,13.2,140.0,0.7595410405870824,0.5928571428571429
https://doi.org/10.1063/1.3125450,2009.0,Ca0.85Sr0.05Yb0.1MnO3-δ,"Ca, Sr, Yb",Mn,955.0,88.3843717,1.84014084507042,-110.430819316332,0.0480701754385965,25.9,25.0,589.145,717.3,1.0075,1.55,2.266,0.0,2.131,7.21,99.5,83.0,836.9499999999999,1246.0,1449.9499999999998,2061.0,158.54999999999998,221.0,8.425,13.2,140.0,0.7595410405870824,0.5928571428571429
https://doi.org/10.1063/1.3125450,2009.0,Ca0.875Sr0.025Yb0.1MnO3,"Ca, Sr, Yb",Mn,375.0,140.1432501,,-79.1077952613493,,25.45,25.0,590.1524999999999,717.3,1.00875,1.55,2.1995,0.0,2.1035000000000004,7.21,99.05,83.0,838.5749999999999,1246.0,1452.5749999999998,2061.0,158.89,221.0,8.4385,13.2,140.0,0.7581139279847268,0.5928571428571429
https://doi.org/10.1063/1.3125450,2009.0,Ca0.875Sr0.025Yb0.1MnO3,"Ca, Sr, Yb",Mn,402.0,133.6713289,,-81.4885151021885,,25.45,25.0,590.1524999999999,717.3,1.00875,1.55,2.1995,0.0,2.1035000000000004,7.21,99.05,83.0,838.5749999999999,1246.0,1452.5749999999998,2061.0,158.89,221.0,8.4385,13.2,140.0,0.7581139279847268,0.5928571428571429
https://doi.org/10.1063/1.3125450,2009.0,Ca0.875Sr0.025Yb0.1MnO3,"Ca, Sr, Yb",Mn,447.0,123.5296529,,-85.9705190812082,,25.45,25.0,590.1524999999999,717.3,1.00875,1.55,2.1995,0.0,2.1035000000000004,7.21,99.05,83.0,838.5749999999999,1246.0,1452.5749999999998,2061.0,158.89,221.0,8.4385,13.2,140.0,0.7581139279847268,0.5928571428571429
https://doi.org/10.1063/1.3125450,2009.0,Ca0.875Sr0.025Yb0.1MnO3,"Ca, Sr, Yb",Mn,484.0,116.2826853,,-89.3317055525412,,25.45,25.0,590.1524999999999,717.3,1.00875,1.55,2.1995,0.0,2.1035000000000004,7.21,99.05,83.0,838.5749999999999,1246.0,1452.5749999999998,2061.0,158.89,221.0,8.4385,13.2,140.0,0.7581139279847268,0.5928571428571429
https://doi.org/10.1063/1.3125450,2009.0,Ca0.875Sr0.025Yb0.1MnO3,"Ca, Sr, Yb",Mn,515.0,110.5045047,,-91.4306384517996,,25.45,25.0,590.1524999999999,717.3,1.00875,1.55,2.1995,0.0,2.1035000000000004,7.21,99.05,83.0,838.5749999999999,1246.0,1452.5749999999998,2061.0,158.89,221.0,8.4385,13.2,140.0,0.7581139279847268,0.5928571428571429
https://doi.org/10.1063/1.3125450,2009.0,Ca0.875Sr0.025Yb0.1MnO3,"Ca, Sr, Yb",Mn,545.0,105.3341945,,-93.529933080123,,25.45,25.0,590.1524999999999,717.3,1.00875,1.55,2.1995,0.0,2.1035000000000004,7.21,99.05,83.0,838.5749999999999,1246.0,1452.5749999999998,2061.0,158.89,221.0,8.4385,13.2,140.0,0.7581139279847268,0.5928571428571429
https://doi.org/10.1063/1.3125450,2009.0,Ca0.875Sr0.025Yb0.1MnO3,"Ca, Sr, Yb",Mn,596.0,98.34677476,,-97.449448363176,,25.45,25.0,590.1524999999999,717.3,1.00875,1.55,2.1995,0.0,2.1035000000000004,7.21,99.05,83.0,838.5749999999999,1246.0,1452.5749999999998,2061.0,158.89,221.0,8.4385,13.2,140.0,0.7581139279847268,0.5928571428571429
https://doi.org/10.1063/1.3125450,2009.0,Ca0.875Sr0.025Yb0.1MnO3,"Ca, Sr, Yb",Mn,621.0,94.71982468,,-101.935793090975,,25.45,25.0,590.1524999999999,717.3,1.00875,1.55,2.1995,0.0,2.1035000000000004,7.21,99.05,83.0,838.5749999999999,1246.0,1452.5749999999998,2061.0,158.89,221.0,8.4385,13.2,140.0,0.7581139279847268,0.5928571428571429
https://doi.org/10.1063/1.3125450,2009.0,Ca0.875Sr0.025Yb0.1MnO3,"Ca, Sr, Yb",Mn,686.0,87.70423183,,-115.115572436245,,25.45,25.0,590.1524999999999,717.3,1.00875,1.55,2.1995,0.0,2.1035000000000004,7.21,99.05,83.0,838.5749999999999,1246.0,1452.5749999999998,2061.0,158.89,221.0,8.4385,13.2,140.0,0.7581139279847268,0.5928571428571429
https://doi.org/10.1063/1.3125450,2009.0,Ca0.875Sr0.025Yb0.1MnO3,"Ca, Sr, Yb",Mn,725.0,83.9364135,,-122.546391752577,,25.45,25.0,590.1524999999999,717.3,1.00875,1.55,2.1995,0.0,2.1035000000000004,7.21,99.05,83.0,838.5749999999999,1246.0,1452.5749999999998,2061.0,158.89,221.0,8.4385,13.2,140.0,0.7581139279847268,0.5928571428571429
https://doi.org/10.1063/1.3125450,2009.0,Ca0.875Sr0.025Yb0.1MnO3,"Ca, Sr, Yb",Mn,788.0,78.3041404,,-128.709350696328,,25.45,25.0,590.1524999999999,717.3,1.00875,1.55,2.1995,0.0,2.1035000000000004,7.21,99.05,83.0,838.5749999999999,1246.0,1452.5749999999998,2061.0,158.89,221.0,8.4385,13.2,140.0,0.7581139279847268,0.5928571428571429
https://doi.org/10.1063/1.3125450,2009.0,Ca0.875Sr0.025Yb0.1MnO3,"Ca, Sr, Yb",Mn,838.0,74.59693708,,-128.418520528124,,25.45,25.0,590.1524999999999,717.3,1.00875,1.55,2.1995,0.0,2.1035000000000004,7.21,99.05,83.0,838.5749999999999,1246.0,1452.5749999999998,2061.0,158.89,221.0,8.4385,13.2,140.0,0.7581139279847268,0.5928571428571429
https://doi.org/10.1063/1.3125450,2009.0,Ca0.875Sr0.025Yb0.1MnO3,"Ca, Sr, Yb",Mn,896.0,70.73861477,,-128.54729607524,,25.45,25.0,590.1524999999999,717.3,1.00875,1.55,2.1995,0.0,2.1035000000000004,7.21,99.05,83.0,838.5749999999999,1246.0,1452.5749999999998,2061.0,158.89,221.0,8.4385,13.2,140.0,0.7581139279847268,0.5928571428571429
https://doi.org/10.1063/1.3125450,2009.0,Ca0.875Sr0.025Yb0.1MnO3,"Ca, Sr, Yb",Mn,927.0,68.65765311,,-128.821667570989,,25.45,25.0,590.1524999999999,717.3,1.00875,1.55,2.1995,0.0,2.1035000000000004,7.21,99.05,83.0,838.5749999999999,1246.0,1452.5749999999998,2061.0,158.89,221.0,8.4385,13.2,140.0,0.7581139279847268,0.5928571428571429
https://doi.org/10.1063/1.3125450,2009.0,Ca0.875Sr0.025Yb0.1MnO3,"Ca, Sr, Yb",Mn,968.0,66.30599138,,-129.515283052993,,25.45,25.0,590.1524999999999,717.3,1.00875,1.55,2.1995,0.0,2.1035000000000004,7.21,99.05,83.0,838.5749999999999,1246.0,1452.5749999999998,2061.0,158.89,221.0,8.4385,13.2,140.0,0.7581139279847268,0.5928571428571429
 https://doi.org/10.2109/jcersj2.116.1278,2008.0,SrFe0.5Mo0.5O3,Sr,"Fe, Mo",384.0,59.66004789,0.538096833113483,-8.54578096947934,,38.0,34.0,549.5,723.3499999999999,0.95,1.995,5.03,44.0,2.64,9.075,118.0,68.75,777.0,2080.5,1379.0,3750.5,141.1,472.0,8.0,20.555,140.0,0.8740651652847066,0.4910714285714285
 https://doi.org/10.2109/jcersj2.116.1278,2008.0,SrFe0.5Mo0.5O3,Sr,"Fe, Mo",415.0,58.61849832,0.530813282636153,-9.55116696588868,,38.0,34.0,549.5,723.3499999999999,0.95,1.995,5.03,44.0,2.64,9.075,118.0,68.75,777.0,2080.5,1379.0,3750.5,141.1,472.0,8.0,20.555,140.0,0.8740651652847066,0.4910714285714285
 https://doi.org/10.2109/jcersj2.116.1278,2008.0,SrFe0.5Mo0.5O3,Sr,"Fe, Mo",440.0,57.13060216,0.517322698449944,-10.0538599640933,0.0002589359557531,38.0,34.0,549.5,723.3499999999999,0.95,1.995,5.03,44.0,2.64,9.075,118.0,68.75,777.0,2080.5,1379.0,3750.5,141.1,472.0,8.0,20.555,140.0,0.8740651652847066,0.4910714285714285
 https://doi.org/10.2109/jcersj2.116.1278,2008.0,SrFe0.5Mo0.5O3,Sr,"Fe, Mo",505.0,52.5033509,0.492798044884318,-12.064631956912,0.0011744460525863,38.0,34.0,549.5,723.3499999999999,0.95,1.995,5.03,44.0,2.64,9.075,118.0,68.75,777.0,2080.5,1379.0,3750.5,141.1,472.0,8.0,20.555,140.0,0.8740651652847066,0.4910714285714285
 https://doi.org/10.2109/jcersj2.116.1278,2008.0,SrFe0.5Mo0.5O3,Sr,"Fe, Mo",570.0,49.78905112,0.474686578857354,-16.3375224416517,0.0028092855112168,38.0,34.0,549.5,723.3499999999999,0.95,1.995,5.03,44.0,2.64,9.075,118.0,68.75,777.0,2080.5,1379.0,3750.5,141.1,472.0,8.0,20.555,140.0,0.8740651652847066,0.4910714285714285
 https://doi.org/10.2109/jcersj2.116.1278,2008.0,SrFe0.5Mo0.5O3,Sr,"Fe, Mo",600.0,49.44231712,0.463126039585181,-17.342908438061,0.0030054662462525,38.0,34.0,549.5,723.3499999999999,0.95,1.995,5.03,44.0,2.64,9.075,118.0,68.75,777.0,2080.5,1379.0,3750.5,141.1,472.0,8.0,20.555,140.0,0.8740651652847066,0.4910714285714285
 https://doi.org/10.2109/jcersj2.116.1278,2008.0,SrFe0.5Mo0.5O3,Sr,"Fe, Mo",643.0,45.52277178,0.453414638948741,,0.0028092855112168,38.0,34.0,549.5,723.3499999999999,0.95,1.995,5.03,44.0,2.64,9.075,118.0,68.75,777.0,2080.5,1379.0,3750.5,141.1,472.0,8.0,20.555,140.0,0.8740651652847066,0.4910714285714285
 https://doi.org/10.2109/jcersj2.116.1278,2008.0,SrFe0.5Mo0.5O3,Sr,"Fe, Mo",732.0,41.20180383,0.410532781012903,-24.6319569120287,0.0061443580068231,38.0,34.0,549.5,723.3499999999999,0.95,1.995,5.03,44.0,2.64,9.075,118.0,68.75,777.0,2080.5,1379.0,3750.5,141.1,472.0,8.0,20.555,140.0,0.8740651652847066,0.4910714285714285
 https://doi.org/10.2109/jcersj2.116.1278,2008.0,SrFe0.5Mo0.5O3,Sr,"Fe, Mo",840.0,35.89134382,0.350403601731864,-31.9210053859964,0.0136973163056963,38.0,34.0,549.5,723.3499999999999,0.95,1.995,5.03,44.0,2.64,9.075,118.0,68.75,777.0,2080.5,1379.0,3750.5,141.1,472.0,8.0,20.555,140.0,0.8740651652847066,0.4910714285714285
 https://doi.org/10.2109/jcersj2.116.1278,2008.0,SrFe0.5Mo0.5O3,Sr,"Fe, Mo",890.0,,0.330556821503475,-36.4452423698384,0.0194285963506669,38.0,34.0,549.5,723.3499999999999,0.95,1.995,5.03,44.0,2.64,9.075,118.0,68.75,777.0,2080.5,1379.0,3750.5,141.1,472.0,8.0,20.555,140.0,0.8740651652847066,0.4910714285714285
 https://doi.org/10.2109/jcersj2.116.1278,2008.0,SrFe0.5Mo0.5O3,Sr,"Fe, Mo",1007.0,32.1160021,0.242697628887463,-48.5098743267504,,38.0,34.0,549.5,723.3499999999999,0.95,1.995,5.03,44.0,2.64,9.075,118.0,68.75,777.0,2080.5,1379.0,3750.5,141.1,472.0,8.0,20.555,140.0,0.8740651652847066,0.4910714285714285
 https://doi.org/10.2109/jcersj2.116.1278,2008.0,SrFe0.5Mo0.5O3,Sr,"Fe, Mo",1043.0,30.74836421,0.218416033334392,-52.2800718132855,,38.0,34.0,549.5,723.3499999999999,0.95,1.995,5.03,44.0,2.64,9.075,118.0,68.75,777.0,2080.5,1379.0,3750.5,141.1,472.0,8.0,20.555,140.0,0.8740651652847066,0.4910714285714285
 https://doi.org/10.2109/jcersj2.116.1278,2008.0,Sr0.99Ba0.01Fe0.5Mo0.5O3,"Sr, Ba","Fe, Mo",380.0,102.2287475,0.793643759666864,-7.54039497307,0.0003149875943347,38.18,34.0,549.034,723.3499999999999,0.9494,1.995,5.1192,44.0,2.6487,9.075,118.17,68.75,776.5,2080.5,1383.66,3750.5,141.09199999999998,472.0,8.0068,20.555,140.0,0.8746410996959405,0.4910714285714285
 https://doi.org/10.2109/jcersj2.116.1278,2008.0,Sr0.99Ba0.01Fe0.5Mo0.5O3,"Sr, Ba","Fe, Mo",442.0,90.13890689,,-10.3052064631957,,38.18,34.0,549.034,723.3499999999999,0.9494,1.995,5.1192,44.0,2.6487,9.075,118.17,68.75,776.5,2080.5,1383.66,3750.5,141.09199999999998,472.0,8.0068,20.555,140.0,0.8746410996959405,0.4910714285714285
 https://doi.org/10.2109/jcersj2.116.1278,2008.0,Sr0.99Ba0.01Fe0.5Mo0.5O3,"Sr, Ba","Fe, Mo",473.0,88.40795302,0.677225876192882,-11.310592459605,0.0002028843171715,38.18,34.0,549.034,723.3499999999999,0.9494,1.995,5.1192,44.0,2.6487,9.075,118.17,68.75,776.5,2080.5,1383.66,3750.5,141.09199999999998,472.0,8.0068,20.555,140.0,0.8746410996959405,0.4910714285714285
 https://doi.org/10.2109/jcersj2.116.1278,2008.0,Sr0.99Ba0.01Fe0.5Mo0.5O3,"Sr, Ba","Fe, Mo",544.0,69.46210479,0.608210561340342,-14.0754039497307,0.0023328465832731,38.18,34.0,549.034,723.3499999999999,0.9494,1.995,5.1192,44.0,2.6487,9.075,118.17,68.75,776.5,2080.5,1383.66,3750.5,141.09199999999998,472.0,8.0068,20.555,140.0,0.8746410996959405,0.4910714285714285
 https://doi.org/10.2109/jcersj2.116.1278,2008.0,Sr0.99Ba0.01Fe0.5Mo0.5O3,"Sr, Ba","Fe, Mo",595.0,64.76909754,0.570746776810553,-16.8402154398564,0.0010436588958958,38.18,34.0,549.034,723.3499999999999,0.9494,1.995,5.1192,44.0,2.6487,9.075,118.17,68.75,776.5,2080.5,1383.66,3750.5,141.09199999999998,472.0,8.0068,20.555,140.0,0.8746410996959405,0.4910714285714285
 https://doi.org/10.2109/jcersj2.116.1278,2008.0,Sr0.99Ba0.01Fe0.5Mo0.5O3,"Sr, Ba","Fe, Mo",648.0,57.91241195,0.535249478110538,-19.1023339317774,0.0039957118611944,38.18,34.0,549.034,723.3499999999999,0.9494,1.995,5.1192,44.0,2.6487,9.075,118.17,68.75,776.5,2080.5,1383.66,3750.5,141.09199999999998,472.0,8.0068,20.555,140.0,0.8746410996959405,0.4910714285714285
 https://doi.org/10.2109/jcersj2.116.1278,2008.0,Sr0.99Ba0.01Fe0.5Mo0.5O3,"Sr, Ba","Fe, Mo",681.0,51.84727443,0.499566541692211,-21.6157989228007,0.0046309637651194,38.18,34.0,549.034,723.3499999999999,0.9494,1.995,5.1192,44.0,2.6487,9.075,118.17,68.75,776.5,2080.5,1383.66,3750.5,141.09199999999998,472.0,8.0068,20.555,140.0,0.8746410996959405,0.4910714285714285
 https://doi.org/10.2109/jcersj2.116.1278,2008.0,Sr0.99Ba0.01Fe0.5Mo0.5O3,"Sr, Ba","Fe, Mo",736.0,46.32959829,0.444794769896204,,0.0065367194768944,38.18,34.0,549.034,723.3499999999999,0.9494,1.995,5.1192,44.0,2.6487,9.075,118.17,68.75,776.5,2080.5,1383.66,3750.5,141.09199999999998,472.0,8.0068,20.555,140.0,0.8746410996959405,0.4910714285714285
 https://doi.org/10.2109/jcersj2.116.1278,2008.0,Sr0.99Ba0.01Fe0.5Mo0.5O3,"Sr, Ba","Fe, Mo",783.0,42.14535858,0.386916296284905,-27.8994614003591,0.0104042825390262,38.18,34.0,549.034,723.3499999999999,0.9494,1.995,5.1192,44.0,2.6487,9.075,118.17,68.75,776.5,2080.5,1383.66,3750.5,141.09199999999998,472.0,8.0068,20.555,140.0,0.8746410996959405,0.4910714285714285
 https://doi.org/10.2109/jcersj2.116.1278,2008.0,Sr0.99Ba0.01Fe0.5Mo0.5O3,"Sr, Ba","Fe, Mo",860.0,37.51723759,0.33711488339784,-32.4236983842011,0.019708854543575,38.18,34.0,549.034,723.3499999999999,0.9494,1.995,5.1192,44.0,2.6487,9.075,118.17,68.75,776.5,2080.5,1383.66,3750.5,141.09199999999998,472.0,8.0068,20.555,140.0,0.8746410996959405,0.4910714285714285
 https://doi.org/10.2109/jcersj2.116.1278,2008.0,Sr0.99Ba0.01Fe0.5Mo0.5O3,"Sr, Ba","Fe, Mo",960.0,33.54493315,0.25883341913694,-40.7181328545781,0.0418492517833144,38.18,34.0,549.034,723.3499999999999,0.9494,1.995,5.1192,44.0,2.6487,9.075,118.17,68.75,776.5,2080.5,1383.66,3750.5,141.09199999999998,472.0,8.0068,20.555,140.0,0.8746410996959405,0.4910714285714285
 https://doi.org/10.2109/jcersj2.116.1278,2008.0,Sr0.99Ba0.01Fe0.5Mo0.5O3,"Sr, Ba","Fe, Mo",1046.0,29.24142645,,-48.7612208258528,,38.18,34.0,549.034,723.3499999999999,0.9494,1.995,5.1192,44.0,2.6487,9.075,118.17,68.75,776.5,2080.5,1383.66,3750.5,141.09199999999998,472.0,8.0068,20.555,140.0,0.8746410996959405,0.4910714285714285
 https://doi.org/10.2109/jcersj2.116.1278,2008.0,Sr0.99La0.01Fe0.5Mo0.5O3,"Sr, La","Fe, Mo",315.0,52.22836641,,-6.28366247755833,,38.19,34.0,549.386,723.3499999999999,0.9515,1.995,5.4597,44.0,2.67522,9.075,117.85,68.75,778.4300000000001,2080.5,1399.85,3750.5,143.689,472.0,7.9824,20.555,140.0,0.8735569878630295,0.4910714285714285
 https://doi.org/10.2109/jcersj2.116.1278,2008.0,Sr0.99La0.01Fe0.5Mo0.5O3,"Sr, La","Fe, Mo",337.0,51.33502682,,-6.53500897666067,,38.19,34.0,549.386,723.3499999999999,0.9515,1.995,5.4597,44.0,2.67522,9.075,117.85,68.75,778.4300000000001,2080.5,1399.85,3750.5,143.689,472.0,7.9824,20.555,140.0,0.8735569878630295,0.4910714285714285
 https://doi.org/10.2109/jcersj2.116.1278,2008.0,Sr0.99La0.01Fe0.5Mo0.5O3,"Sr, La","Fe, Mo",373.0,46.88384619,,-7.54039497307,,38.19,34.0,549.386,723.3499999999999,0.9515,1.995,5.4597,44.0,2.67522,9.075,117.85,68.75,778.4300000000001,2080.5,1399.85,3750.5,143.689,472.0,7.9824,20.555,140.0,0.8735569878630295,0.4910714285714285
 https://doi.org/10.2109/jcersj2.116.1278,2008.0,Sr0.99La0.01Fe0.5Mo0.5O3,"Sr, La","Fe, Mo",414.0,40.9410681,,-9.04847396768401,,38.19,34.0,549.386,723.3499999999999,0.9515,1.995,5.4597,44.0,2.67522,9.075,117.85,68.75,778.4300000000001,2080.5,1399.85,3750.5,143.689,472.0,7.9824,20.555,140.0,0.8735569878630295,0.4910714285714285
 https://doi.org/10.2109/jcersj2.116.1278,2008.0,Sr0.99La0.01Fe0.5Mo0.5O3,"Sr, La","Fe, Mo",445.0,34.6141807,,-10.556552962298,,38.19,34.0,549.386,723.3499999999999,0.9515,1.995,5.4597,44.0,2.67522,9.075,117.85,68.75,778.4300000000001,2080.5,1399.85,3750.5,143.689,472.0,7.9824,20.555,140.0,0.8735569878630295,0.4910714285714285
 https://doi.org/10.2109/jcersj2.116.1278,2008.0,Sr0.99La0.01Fe0.5Mo0.5O3,"Sr, La","Fe, Mo",481.0,28.40164287,,-11.310592459605,,38.19,34.0,549.386,723.3499999999999,0.9515,1.995,5.4597,44.0,2.67522,9.075,117.85,68.75,778.4300000000001,2080.5,1399.85,3750.5,143.689,472.0,7.9824,20.555,140.0,0.8735569878630295,0.4910714285714285
 https://doi.org/10.2109/jcersj2.116.1278,2008.0,Sr0.99La0.01Fe0.5Mo0.5O3,"Sr, La","Fe, Mo",538.0,25.43952881,,-11.8132854578097,,38.19,34.0,549.386,723.3499999999999,0.9515,1.995,5.4597,44.0,2.67522,9.075,117.85,68.75,778.4300000000001,2080.5,1399.85,3750.5,143.689,472.0,7.9824,20.555,140.0,0.8735569878630295,0.4910714285714285
 https://doi.org/10.2109/jcersj2.116.1278,2008.0,Sr0.99La0.01Fe0.5Mo0.5O3,"Sr, La","Fe, Mo",588.0,20.01133263,,-13.3213644524237,,38.19,34.0,549.386,723.3499999999999,0.9515,1.995,5.4597,44.0,2.67522,9.075,117.85,68.75,778.4300000000001,2080.5,1399.85,3750.5,143.689,472.0,7.9824,20.555,140.0,0.8735569878630295,0.4910714285714285
 https://doi.org/10.2109/jcersj2.116.1278,2008.0,Sr0.99La0.01Fe0.5Mo0.5O3,"Sr, La","Fe, Mo",641.0,16.43701837,,-19.3536804308797,,38.19,34.0,549.386,723.3499999999999,0.9515,1.995,5.4597,44.0,2.67522,9.075,117.85,68.75,778.4300000000001,2080.5,1399.85,3750.5,143.689,472.0,7.9824,20.555,140.0,0.8735569878630295,0.4910714285714285
 https://doi.org/10.2109/jcersj2.116.1278,2008.0,Sr0.99La0.01Fe0.5Mo0.5O3,"Sr, La","Fe, Mo",688.0,10.27200723,,-23.1238779174147,,38.19,34.0,549.386,723.3499999999999,0.9515,1.995,5.4597,44.0,2.67522,9.075,117.85,68.75,778.4300000000001,2080.5,1399.85,3750.5,143.689,472.0,7.9824,20.555,140.0,0.8735569878630295,0.4910714285714285
 https://doi.org/10.2109/jcersj2.116.1278,2008.0,Sr0.99La0.01Fe0.5Mo0.5O3,"Sr, La","Fe, Mo",770.0,8.000906276,,-27.8994614003591,,38.19,34.0,549.386,723.3499999999999,0.9515,1.995,5.4597,44.0,2.67522,9.075,117.85,68.75,778.4300000000001,2080.5,1399.85,3750.5,143.689,472.0,7.9824,20.555,140.0,0.8735569878630295,0.4910714285714285
 https://doi.org/10.2109/jcersj2.116.1278,2008.0,Sr0.99La0.01Fe0.5Mo0.5O3,"Sr, La","Fe, Mo",845.0,7.108716952,,-35.4398563734291,,38.19,34.0,549.386,723.3499999999999,0.9515,1.995,5.4597,44.0,2.67522,9.075,117.85,68.75,778.4300000000001,2080.5,1399.85,3750.5,143.689,472.0,7.9824,20.555,140.0,0.8735569878630295,0.4910714285714285
 https://doi.org/10.2109/jcersj2.116.1278,2008.0,Sr0.99La0.01Fe0.5Mo0.5O3,"Sr, La","Fe, Mo",948.0,6.379510743,,-45.2423698384201,,38.19,34.0,549.386,723.3499999999999,0.9515,1.995,5.4597,44.0,2.67522,9.075,117.85,68.75,778.4300000000001,2080.5,1399.85,3750.5,143.689,472.0,7.9824,20.555,140.0,0.8735569878630295,0.4910714285714285
 https://doi.org/10.2109/jcersj2.116.1278,2008.0,Sr0.99La0.01Fe0.5Mo0.5O3,"Sr, La","Fe, Mo",1014.0,5.84694663,,-52.7827648114901,,38.19,34.0,549.386,723.3499999999999,0.9515,1.995,5.4597,44.0,2.67522,9.075,117.85,68.75,778.4300000000001,2080.5,1399.85,3750.5,143.689,472.0,7.9824,20.555,140.0,0.8735569878630295,0.4910714285714285
 https://doi.org/10.2109/jcersj2.116.1278,2008.0,Sr0.99La0.01Fe0.5Mo0.5O3,"Sr, La","Fe, Mo",1025.0,5.80359013,,-53.5368043087971,,38.19,34.0,549.386,723.3499999999999,0.9515,1.995,5.4597,44.0,2.67522,9.075,117.85,68.75,778.4300000000001,2080.5,1399.85,3750.5,143.689,472.0,7.9824,20.555,140.0,0.8735569878630295,0.4910714285714285
 https://doi.org/10.2109/jcersj2.116.1278,2008.0,Sr0.98Ba0.02Fe0.5Mo0.5O3,"Sr, Ba","Fe, Mo",360.0,108.4497996,0.652323816140987,-14.0754039497307,9.07810400083142e-05,38.36,34.0,548.568,723.3499999999999,0.9488,1.995,5.2084,44.0,2.6574,9.075,118.34,68.75,776.0,2080.5,1388.3200000000002,3750.5,141.084,472.0,8.0136,20.555,140.0,0.8752170341071749,0.4910714285714285
 https://doi.org/10.2109/jcersj2.116.1278,2008.0,Sr0.98Ba0.02Fe0.5Mo0.5O3,"Sr, Ba","Fe, Mo",476.0,68.92325828,0.536013868715356,-18.850987432675,0.0018283818360385,38.36,34.0,548.568,723.3499999999999,0.9488,1.995,5.2084,44.0,2.6574,9.075,118.34,68.75,776.0,2080.5,1388.3200000000002,3750.5,141.084,472.0,8.0136,20.555,140.0,0.8752170341071749,0.4910714285714285
 https://doi.org/10.2109/jcersj2.116.1278,2008.0,Sr0.98Ba0.02Fe0.5Mo0.5O3,"Sr, Ba","Fe, Mo",504.0,67.26159729,0.513212733965829,-20.359066427289,0.001744304378166,38.36,34.0,548.568,723.3499999999999,0.9488,1.995,5.2084,44.0,2.6574,9.075,118.34,68.75,776.0,2080.5,1388.3200000000002,3750.5,141.084,472.0,8.0136,20.555,140.0,0.8752170341071749,0.4910714285714285
 https://doi.org/10.2109/jcersj2.116.1278,2008.0,Sr0.98Ba0.02Fe0.5Mo0.5O3,"Sr, Ba","Fe, Mo",512.0,66.53667241,0.504632297761953,-21.3644524236984,0.0023590040146111,38.36,34.0,548.568,723.3499999999999,0.9488,1.995,5.2084,44.0,2.6574,9.075,118.34,68.75,776.0,2080.5,1388.3200000000002,3750.5,141.084,472.0,8.0136,20.555,140.0,0.8752170341071749,0.4910714285714285
 https://doi.org/10.2109/jcersj2.116.1278,2008.0,Sr0.98Ba0.02Fe0.5Mo0.5O3,"Sr, Ba","Fe, Mo",580.0,60.56820339,0.447397337907844,-26.3913824057451,0.0041264990178849,38.36,34.0,548.568,723.3499999999999,0.9488,1.995,5.2084,44.0,2.6574,9.075,118.34,68.75,776.0,2080.5,1388.3200000000002,3750.5,141.084,472.0,8.0136,20.555,140.0,0.8752170341071749,0.4910714285714285
 https://doi.org/10.2109/jcersj2.116.1278,2008.0,Sr0.98Ba0.02Fe0.5Mo0.5O3,"Sr, Ba","Fe, Mo",635.0,55.48257785,0.402916174629189,-30.4129263913824,0.0077698555256901,38.36,34.0,548.568,723.3499999999999,0.9488,1.995,5.2084,44.0,2.6574,9.075,118.34,68.75,776.0,2080.5,1388.3200000000002,3750.5,141.084,472.0,8.0136,20.555,140.0,0.8752170341071749,0.4910714285714285
 https://doi.org/10.2109/jcersj2.116.1278,2008.0,Sr0.98Ba0.02Fe0.5Mo0.5O3,"Sr, Ba","Fe, Mo",680.0,53.32075395,0.361701871197312,-34.4344703770197,0.0151686718184638,38.36,34.0,548.568,723.3499999999999,0.9488,1.995,5.2084,44.0,2.6574,9.075,118.34,68.75,776.0,2080.5,1388.3200000000002,3750.5,141.084,472.0,8.0136,20.555,140.0,0.8752170341071749,0.4910714285714285
 https://doi.org/10.2109/jcersj2.116.1278,2008.0,Sr0.98Ba0.02Fe0.5Mo0.5O3,"Sr, Ba","Fe, Mo",780.0,50.69956645,0.284010211111387,-45.4937163375224,0.0399434960715394,38.36,34.0,548.568,723.3499999999999,0.9488,1.995,5.2084,44.0,2.6574,9.075,118.34,68.75,776.0,2080.5,1388.3200000000002,3750.5,141.084,472.0,8.0136,20.555,140.0,0.8752170341071749,0.4910714285714285
 https://doi.org/10.2109/jcersj2.116.1278,2008.0,Sr0.98Ba0.02Fe0.5Mo0.5O3,"Sr, Ba","Fe, Mo",845.0,48.27519112,0.237393354638254,-54.0394973070018,0.0541806122712706,38.36,34.0,548.568,723.3499999999999,0.9488,1.995,5.2084,44.0,2.6574,9.075,118.34,68.75,776.0,2080.5,1388.3200000000002,3750.5,141.084,472.0,8.0136,20.555,140.0,0.8752170341071749,0.4910714285714285
 https://doi.org/10.2109/jcersj2.116.1278,2008.0,Sr0.98Ba0.02Fe0.5Mo0.5O3,"Sr, Ba","Fe, Mo",915.0,47.40462949,0.210308851980371,-64.5960502692998,0.0990032392570385,38.36,34.0,548.568,723.3499999999999,0.9488,1.995,5.2084,44.0,2.6574,9.075,118.34,68.75,776.0,2080.5,1388.3200000000002,3750.5,141.084,472.0,8.0136,20.555,140.0,0.8752170341071749,0.4910714285714285
 https://doi.org/10.2109/jcersj2.116.1278,2008.0,Sr0.98Ba0.02Fe0.5Mo0.5O3,"Sr, Ba","Fe, Mo",972.0,,0.176955569655362,-72.8904847396768,,38.36,34.0,548.568,723.3499999999999,0.9488,1.995,5.2084,44.0,2.6574,9.075,118.34,68.75,776.0,2080.5,1388.3200000000002,3750.5,141.084,472.0,8.0136,20.555,140.0,0.8752170341071749,0.4910714285714285
 https://doi.org/10.2109/jcersj2.116.1278,2008.0,Sr0.98La0.02Fe0.5Mo0.5O3,"Sr, La","Fe, Mo",310.0,36.3100253,,-6.53500897666067,,38.38,34.0,549.2719999999999,723.3499999999999,0.953,1.995,5.8894,44.0,2.71044,9.075,117.7,68.75,779.86,2080.5,1420.7,3750.5,146.278,472.0,7.964799999999999,20.555,140.0,0.8730488104413522,0.4910714285714285
 https://doi.org/10.2109/jcersj2.116.1278,2008.0,Sr0.98La0.02Fe0.5Mo0.5O3,"Sr, La","Fe, Mo",322.0,36.02425855,,-6.53500897666067,,38.38,34.0,549.2719999999999,723.3499999999999,0.953,1.995,5.8894,44.0,2.71044,9.075,117.7,68.75,779.86,2080.5,1420.7,3750.5,146.278,472.0,7.964799999999999,20.555,140.0,0.8730488104413522,0.4910714285714285
 https://doi.org/10.2109/jcersj2.116.1278,2008.0,Sr0.98La0.02Fe0.5Mo0.5O3,"Sr, La","Fe, Mo",347.0,35.20063245,,-7.54039497307,,38.38,34.0,549.2719999999999,723.3499999999999,0.953,1.995,5.8894,44.0,2.71044,9.075,117.7,68.75,779.86,2080.5,1420.7,3750.5,146.278,472.0,7.964799999999999,20.555,140.0,0.8730488104413522,0.4910714285714285
 https://doi.org/10.2109/jcersj2.116.1278,2008.0,Sr0.98La0.02Fe0.5Mo0.5O3,"Sr, La","Fe, Mo",372.0,34.40316782,,-8.79712746858167,,38.38,34.0,549.2719999999999,723.3499999999999,0.953,1.995,5.8894,44.0,2.71044,9.075,117.7,68.75,779.86,2080.5,1420.7,3750.5,146.278,472.0,7.964799999999999,20.555,140.0,0.8730488104413522,0.4910714285714285
 https://doi.org/10.2109/jcersj2.116.1278,2008.0,Sr0.98La0.02Fe0.5Mo0.5O3,"Sr, La","Fe, Mo",405.0,32.18245788,,-10.0538599640933,,38.38,34.0,549.2719999999999,723.3499999999999,0.953,1.995,5.8894,44.0,2.71044,9.075,117.7,68.75,779.86,2080.5,1420.7,3750.5,146.278,472.0,7.964799999999999,20.555,140.0,0.8730488104413522,0.4910714285714285
 https://doi.org/10.2109/jcersj2.116.1278,2008.0,Sr0.98La0.02Fe0.5Mo0.5O3,"Sr, La","Fe, Mo",460.0,29.42568337,,-12.064631956912,,38.38,34.0,549.2719999999999,723.3499999999999,0.953,1.995,5.8894,44.0,2.71044,9.075,117.7,68.75,779.86,2080.5,1420.7,3750.5,146.278,472.0,7.964799999999999,20.555,140.0,0.8730488104413522,0.4910714285714285
 https://doi.org/10.2109/jcersj2.116.1278,2008.0,Sr0.98La0.02Fe0.5Mo0.5O3,"Sr, La","Fe, Mo",494.0,27.05916524,,-14.0754039497307,,38.38,34.0,549.2719999999999,723.3499999999999,0.953,1.995,5.8894,44.0,2.71044,9.075,117.7,68.75,779.86,2080.5,1420.7,3750.5,146.278,472.0,7.964799999999999,20.555,140.0,0.8730488104413522,0.4910714285714285
 https://doi.org/10.2109/jcersj2.116.1278,2008.0,Sr0.98La0.02Fe0.5Mo0.5O3,"Sr, La","Fe, Mo",525.0,25.32100883,,-15.3321364452424,,38.38,34.0,549.2719999999999,723.3499999999999,0.953,1.995,5.8894,44.0,2.71044,9.075,117.7,68.75,779.86,2080.5,1420.7,3750.5,146.278,472.0,7.964799999999999,20.555,140.0,0.8730488104413522,0.4910714285714285
 https://doi.org/10.2109/jcersj2.116.1278,2008.0,Sr0.98La0.02Fe0.5Mo0.5O3,"Sr, La","Fe, Mo",592.0,22.84736538,,-19.605026929982,,38.38,34.0,549.2719999999999,723.3499999999999,0.953,1.995,5.8894,44.0,2.71044,9.075,117.7,68.75,779.86,2080.5,1420.7,3750.5,146.278,472.0,7.964799999999999,20.555,140.0,0.8730488104413522,0.4910714285714285
 https://doi.org/10.2109/jcersj2.116.1278,2008.0,Sr0.98La0.02Fe0.5Mo0.5O3,"Sr, La","Fe, Mo",621.0,21.18875393,,-21.3644524236984,,38.38,34.0,549.2719999999999,723.3499999999999,0.953,1.995,5.8894,44.0,2.71044,9.075,117.7,68.75,779.86,2080.5,1420.7,3750.5,146.278,472.0,7.964799999999999,20.555,140.0,0.8730488104413522,0.4910714285714285
 https://doi.org/10.2109/jcersj2.116.1278,2008.0,Sr0.98La0.02Fe0.5Mo0.5O3,"Sr, La","Fe, Mo",675.0,19.74318996,,-24.3806104129264,,38.38,34.0,549.2719999999999,723.3499999999999,0.953,1.995,5.8894,44.0,2.71044,9.075,117.7,68.75,779.86,2080.5,1420.7,3750.5,146.278,472.0,7.964799999999999,20.555,140.0,0.8730488104413522,0.4910714285714285
 https://doi.org/10.2109/jcersj2.116.1278,2008.0,Sr0.98La0.02Fe0.5Mo0.5O3,"Sr, La","Fe, Mo",750.0,18.23724065,,-28.6535008976661,,38.38,34.0,549.2719999999999,723.3499999999999,0.953,1.995,5.8894,44.0,2.71044,9.075,117.7,68.75,779.86,2080.5,1420.7,3750.5,146.278,472.0,7.964799999999999,20.555,140.0,0.8730488104413522,0.4910714285714285
 https://doi.org/10.2109/jcersj2.116.1278,2008.0,Sr0.98La0.02Fe0.5Mo0.5O3,"Sr, La","Fe, Mo",840.0,16.95574582,,-35.1885098743267,,38.38,34.0,549.2719999999999,723.3499999999999,0.953,1.995,5.8894,44.0,2.71044,9.075,117.7,68.75,779.86,2080.5,1420.7,3750.5,146.278,472.0,7.964799999999999,20.555,140.0,0.8730488104413522,0.4910714285714285
 https://doi.org/10.2109/jcersj2.116.1278,2008.0,Sr0.98La0.02Fe0.5Mo0.5O3,"Sr, La","Fe, Mo",946.0,15.18874829,,-45.2423698384201,,38.38,34.0,549.2719999999999,723.3499999999999,0.953,1.995,5.8894,44.0,2.71044,9.075,117.7,68.75,779.86,2080.5,1420.7,3750.5,146.278,472.0,7.964799999999999,20.555,140.0,0.8730488104413522,0.4910714285714285
 https://doi.org/10.2109/jcersj2.116.1278,2008.0,Sr0.98La0.02Fe0.5Mo0.5O3,"Sr, La","Fe, Mo",1020.0,14.59268863,,-53.0341113105925,,38.38,34.0,549.2719999999999,723.3499999999999,0.953,1.995,5.8894,44.0,2.71044,9.075,117.7,68.75,779.86,2080.5,1420.7,3750.5,146.278,472.0,7.964799999999999,20.555,140.0,0.8730488104413522,0.4910714285714285
 https://doi.org/10.2109/jcersj2.116.1278,2008.0,Sr0.98La0.02Fe0.5Mo0.5O3,"Sr, La","Fe, Mo",1044.0,14.19084581,,-55.2962298025135,,38.38,34.0,549.2719999999999,723.3499999999999,0.953,1.995,5.8894,44.0,2.71044,9.075,117.7,68.75,779.86,2080.5,1420.7,3750.5,146.278,472.0,7.964799999999999,20.555,140.0,0.8730488104413522,0.4910714285714285
 https://doi.org/10.2109/jcersj2.116.1278,2008.0,Sr0.7Ba0.3Fe0.5Mo0.5O3,"Sr, Ba","Fe, Mo",378.0,45.40218682,0.679047503178127,-14.8294434470377,0.0004729513030647,43.4,34.0,535.52,723.3499999999999,0.932,1.995,7.705999999999999,44.0,2.901,9.075,123.1,68.75,762.0,2080.5,1518.8,3750.5,140.86,472.0,8.203999999999999,20.555,140.0,0.8913431976217299,0.4910714285714285
 https://doi.org/10.2109/jcersj2.116.1278,2008.0,Sr0.7Ba0.3Fe0.5Mo0.5O3,"Sr, Ba","Fe, Mo",387.0,44.8175758,0.669456164191001,-15.5834829443447,0.0022207433061098,43.4,34.0,535.52,723.3499999999999,0.932,1.995,7.705999999999999,44.0,2.901,9.075,123.1,68.75,762.0,2080.5,1518.8,3750.5,140.86,472.0,8.203999999999999,20.555,140.0,0.8913431976217299,0.4910714285714285
 https://doi.org/10.2109/jcersj2.116.1278,2008.0,Sr0.7Ba0.3Fe0.5Mo0.5O3,"Sr, Ba","Fe, Mo",421.0,42.74309717,0.635516425096903,-13.8240574506284,,43.4,34.0,535.52,723.3499999999999,0.932,1.995,7.705999999999999,44.0,2.901,9.075,123.1,68.75,762.0,2080.5,1518.8,3750.5,140.86,472.0,8.203999999999999,20.555,140.0,0.8913431976217299,0.4910714285714285
 https://doi.org/10.2109/jcersj2.116.1278,2008.0,Sr0.7Ba0.3Fe0.5Mo0.5O3,"Sr, Ba","Fe, Mo",492.0,39.99685968,0.579642656845618,-20.6104129263914,0.0008755039801509,43.4,34.0,535.52,723.3499999999999,0.932,1.995,7.705999999999999,44.0,2.901,9.075,123.1,68.75,762.0,2080.5,1518.8,3750.5,140.86,472.0,8.203999999999999,20.555,140.0,0.8913431976217299,0.4910714285714285
 https://doi.org/10.2109/jcersj2.116.1278,2008.0,Sr0.7Ba0.3Fe0.5Mo0.5O3,"Sr, Ba","Fe, Mo",510.0,39.07541816,0.566401580217693,-23.375224416517,0.002086219373514,43.4,34.0,535.52,723.3499999999999,0.932,1.995,7.705999999999999,44.0,2.901,9.075,123.1,68.75,762.0,2080.5,1518.8,3750.5,140.86,472.0,8.203999999999999,20.555,140.0,0.8913431976217299,0.4910714285714285
 https://doi.org/10.2109/jcersj2.116.1278,2008.0,Sr0.7Ba0.3Fe0.5Mo0.5O3,"Sr, Ba","Fe, Mo",547.0,36.94481195,0.546039727361768,-28.6535008976661,0.007938010441435,43.4,34.0,535.52,723.3499999999999,0.932,1.995,7.705999999999999,44.0,2.901,9.075,123.1,68.75,762.0,2080.5,1518.8,3750.5,140.86,472.0,8.203999999999999,20.555,140.0,0.8913431976217299,0.4910714285714285
 https://doi.org/10.2109/jcersj2.116.1278,2008.0,Sr0.7Ba0.3Fe0.5Mo0.5O3,"Sr, Ba","Fe, Mo",604.0,35.05395856,0.512579722996215,-42.4775583482944,0.013823432492505,43.4,34.0,535.52,723.3499999999999,0.932,1.995,7.705999999999999,44.0,2.901,9.075,123.1,68.75,762.0,2080.5,1518.8,3750.5,140.86,472.0,8.203999999999999,20.555,140.0,0.8913431976217299,0.4910714285714285
 https://doi.org/10.2109/jcersj2.116.1278,2008.0,Sr0.7Ba0.3Fe0.5Mo0.5O3,"Sr, Ba","Fe, Mo",675.0,32.84891776,0.461376889417451,-48.7612208258528,0.0216706618939316,43.4,34.0,535.52,723.3499999999999,0.932,1.995,7.705999999999999,44.0,2.901,9.075,123.1,68.75,762.0,2080.5,1518.8,3750.5,140.86,472.0,8.203999999999999,20.555,140.0,0.8913431976217299,0.4910714285714285
 https://doi.org/10.2109/jcersj2.116.1278,2008.0,Sr0.7Ba0.3Fe0.5Mo0.5O3,"Sr, Ba","Fe, Mo",707.0,31.90073973,0.43791946315112,-53.2854578096948,0.024249037268686,43.4,34.0,535.52,723.3499999999999,0.932,1.995,7.705999999999999,44.0,2.901,9.075,123.1,68.75,762.0,2080.5,1518.8,3750.5,140.86,472.0,8.203999999999999,20.555,140.0,0.8913431976217299,0.4910714285714285
 https://doi.org/10.2109/jcersj2.116.1278,2008.0,Sr0.7Ba0.3Fe0.5Mo0.5O3,"Sr, Ba","Fe, Mo",770.0,30.98370203,0.38063619047416,-61.0771992818671,0.0327688863330922,43.4,34.0,535.52,723.3499999999999,0.932,1.995,7.705999999999999,44.0,2.901,9.075,123.1,68.75,762.0,2080.5,1518.8,3750.5,140.86,472.0,8.203999999999999,20.555,140.0,0.8913431976217299,0.4910714285714285
 https://doi.org/10.2109/jcersj2.116.1278,2008.0,Sr0.7Ba0.3Fe0.5Mo0.5O3,"Sr, Ba","Fe, Mo",852.0,28.24608554,0.320467661760102,,0.0730872611313013,43.4,34.0,535.52,723.3499999999999,0.932,1.995,7.705999999999999,44.0,2.901,9.075,123.1,68.75,762.0,2080.5,1518.8,3750.5,140.86,472.0,8.203999999999999,20.555,140.0,0.8913431976217299,0.4910714285714285
 https://doi.org/10.2109/jcersj2.116.1278,2008.0,Sr0.7Ba0.3Fe0.5Mo0.5O3,"Sr, Ba","Fe, Mo",872.0,27.83580853,0.306447198670008,-83.6983842010772,0.0899527680140598,43.4,34.0,535.52,723.3499999999999,0.932,1.995,7.705999999999999,44.0,2.901,9.075,123.1,68.75,762.0,2080.5,1518.8,3750.5,140.86,472.0,8.203999999999999,20.555,140.0,0.8913431976217299,0.4910714285714285
 https://doi.org/10.2109/jcersj2.116.1278,2008.0,Sr0.7Ba0.3Fe0.5Mo0.5O3,"Sr, Ba","Fe, Mo",975.0,26.34160591,0.22955718039771,-98.7791741472173,0.183884103949137,43.4,34.0,535.52,723.3499999999999,0.932,1.995,7.705999999999999,44.0,2.901,9.075,123.1,68.75,762.0,2080.5,1518.8,3750.5,140.86,472.0,8.203999999999999,20.555,140.0,0.8913431976217299,0.4910714285714285
 https://doi.org/10.2109/jcersj2.116.1278,2008.0,Sr0.7Ba0.3Fe0.5Mo0.5O3,"Sr, Ba","Fe, Mo",1007.0,25.80855693,0.223343076775728,-104.811490125673,0.230575118887625,43.4,34.0,535.52,723.3499999999999,0.932,1.995,7.705999999999999,44.0,2.901,9.075,123.1,68.75,762.0,2080.5,1518.8,3750.5,140.86,472.0,8.203999999999999,20.555,140.0,0.8913431976217299,0.4910714285714285
 https://doi.org/10.2109/jcersj2.116.1278,2008.0,Sr0.7Ba0.3Fe0.5Mo0.5O3,"Sr, Ba","Fe, Mo",1044.0,24.95260728,0.211211773215831,-122.405745062837,0.296491845859609,43.4,34.0,535.52,723.3499999999999,0.932,1.995,7.705999999999999,44.0,2.901,9.075,123.1,68.75,762.0,2080.5,1518.8,3750.5,140.86,472.0,8.203999999999999,20.555,140.0,0.8913431976217299,0.4910714285714285
10.1103/PhysRevB.63.113104,2000.0,Sr0.9La0.1TiO3,"Sr, La",Ti,18.0,21575.81878,,-10.1007533391875,,39.900000000000006,22.0,548.36,658.8,0.965,1.54,9.327000000000002,7.6,2.9922000000000004,4.51,116.5,74.5,791.3000000000001,1668.0,1587.5000000000002,3287.0,166.99,425.0,7.824,14.15,140.0,0.8456889645008457,0.5321428571428571
10.1103/PhysRevB.63.113104,2000.0,Sr0.9La0.1TiO3,"Sr, La",Ti,25.0,18464.81839,,-11.5975720602056,,39.900000000000006,22.0,548.36,658.8,0.965,1.54,9.327000000000002,7.6,2.9922000000000004,4.51,116.5,74.5,791.3000000000001,1668.0,1587.5000000000002,3287.0,166.99,425.0,7.824,14.15,140.0,0.8456889645008457,0.5321428571428571
10.1103/PhysRevB.63.113104,2000.0,Sr0.9La0.1TiO3,"Sr, La",Ti,48.0,17163.76499,,-20.5250265748487,,39.900000000000006,22.0,548.36,658.8,0.965,1.54,9.327000000000002,7.6,2.9922000000000004,4.51,116.5,74.5,791.3000000000001,1668.0,1587.5000000000002,3287.0,166.99,425.0,7.824,14.15,140.0,0.8456889645008457,0.5321428571428571
10.1103/PhysRevB.63.113104,2000.0,Sr0.9La0.1TiO3,"Sr, La",Ti,74.0,15613.22421,,-23.3315616767575,,39.900000000000006,22.0,548.36,658.8,0.965,1.54,9.327000000000002,7.6,2.9922000000000004,4.51,116.5,74.5,791.3000000000001,1668.0,1587.5000000000002,3287.0,166.99,425.0,7.824,14.15,140.0,0.8456889645008457,0.5321428571428571
10.1103/PhysRevB.63.113104,2000.0,Sr0.9La0.1TiO3,"Sr, La",Ti,100.0,15897.50048,,-33.6412824592795,,39.900000000000006,22.0,548.36,658.8,0.965,1.54,9.327000000000002,7.6,2.9922000000000004,4.51,116.5,74.5,791.3000000000001,1668.0,1587.5000000000002,3287.0,166.99,425.0,7.824,14.15,140.0,0.8456889645008457,0.5321428571428571
10.1103/PhysRevB.63.113104,2000.0,Sr0.9La0.1TiO3,"Sr, La",Ti,122.0,11063.15063,,-37.9656375652817,,39.900000000000006,22.0,548.36,658.8,0.965,1.54,9.327000000000002,7.6,2.9922000000000004,4.51,116.5,74.5,791.3000000000001,1668.0,1587.5000000000002,3287.0,166.99,425.0,7.824,14.15,140.0,0.8456889645008457,0.5321428571428571
10.1103/PhysRevB.63.113104,2000.0,Sr0.9La0.1TiO3,"Sr, La",Ti,135.0,9961.597322,,-42.0752068216482,,39.900000000000006,22.0,548.36,658.8,0.965,1.54,9.327000000000002,7.6,2.9922000000000004,4.51,116.5,74.5,791.3000000000001,1668.0,1587.5000000000002,3287.0,166.99,425.0,7.824,14.15,140.0,0.8456889645008457,0.5321428571428571
10.1103/PhysRevB.63.113104,2000.0,Sr0.9La0.1TiO3,"Sr, La",Ti,167.0,7881.887291,,-51.8980796783288,,39.900000000000006,22.0,548.36,658.8,0.965,1.54,9.327000000000002,7.6,2.9922000000000004,4.51,116.5,74.5,791.3000000000001,1668.0,1587.5000000000002,3287.0,166.99,425.0,7.824,14.15,140.0,0.8456889645008457,0.5321428571428571
10.1103/PhysRevB.63.113104,2000.0,Sr0.9La0.1TiO3,"Sr, La",Ti,189.0,6650.606641,,-58.3130170541203,,39.900000000000006,22.0,548.36,658.8,0.965,1.54,9.327000000000002,7.6,2.9922000000000004,4.51,116.5,74.5,791.3000000000001,1668.0,1587.5000000000002,3287.0,166.99,425.0,7.824,14.15,140.0,0.8456889645008457,0.5321428571428571
10.1103/PhysRevB.63.113104,2000.0,Sr0.9La0.1TiO3,"Sr, La",Ti,209.0,5882.493671,,-63.2244534824606,,39.900000000000006,22.0,548.36,658.8,0.965,1.54,9.327000000000002,7.6,2.9922000000000004,4.51,116.5,74.5,791.3000000000001,1668.0,1587.5000000000002,3287.0,166.99,425.0,7.824,14.15,140.0,0.8456889645008457,0.5321428571428571
10.1103/PhysRevB.63.113104,2000.0,Sr0.9La0.1TiO3,"Sr, La",Ti,236.0,4878.533441,,-71.8445255811804,,39.900000000000006,22.0,548.36,658.8,0.965,1.54,9.327000000000002,7.6,2.9922000000000004,4.51,116.5,74.5,791.3000000000001,1668.0,1587.5000000000002,3287.0,166.99,425.0,7.824,14.15,140.0,0.8456889645008457,0.5321428571428571
10.1103/PhysRevB.63.113104,2000.0,Sr0.9La0.1TiO3,"Sr, La",Ti,271.0,3907.195731,,-81.2664648518742,,39.900000000000006,22.0,548.36,658.8,0.965,1.54,9.327000000000002,7.6,2.9922000000000004,4.51,116.5,74.5,791.3000000000001,1668.0,1587.5000000000002,3287.0,166.99,425.0,7.824,14.15,140.0,0.8456889645008457,0.5321428571428571
10.1103/PhysRevB.63.113104,2000.0,Sr0.9La0.1TiO3,"Sr, La",Ti,294.0,3448.988836,,-88.2828026066461,,39.900000000000006,22.0,548.36,658.8,0.965,1.54,9.327000000000002,7.6,2.9922000000000004,4.51,116.5,74.5,791.3000000000001,1668.0,1587.5000000000002,3287.0,166.99,425.0,7.824,14.15,140.0,0.8456889645008457,0.5321428571428571
10.1016/j.materresbull.2009.11.008,2009.0,LaCo0.5Rh0.5O3,La,"Co, Rh",100.4627844,5.30821e-06,,,,57.0,36.0,538.1,740.05,1.1,2.08,48.0,83.85,6.162,10.635,103.0,70.75,920.0,1729.5,3464.0,3282.5,400.0,435.5,6.24,17.4,140.0,0.8154348734314204,0.5053571428571428
10.1016/j.materresbull.2009.11.008,2009.0,LaCo0.5Rh0.5O3,La,"Co, Rh",125.6027001,8.6344e-05,,,,57.0,36.0,538.1,740.05,1.1,2.08,48.0,83.85,6.162,10.635,103.0,70.75,920.0,1729.5,3464.0,3282.5,400.0,435.5,6.24,17.4,140.0,0.8154348734314204,0.5053571428571428
10.1016/j.materresbull.2009.11.008,2009.0,LaCo0.5Rh0.5O3,La,"Co, Rh",150.404157,0.000672422,,,,57.0,36.0,538.1,740.05,1.1,2.08,48.0,83.85,6.162,10.635,103.0,70.75,920.0,1729.5,3464.0,3282.5,400.0,435.5,6.24,17.4,140.0,0.8154348734314204,0.5053571428571428
