Repository: aggarwal-shiv/Oxide-TE-Predictor

# 🧪 Oxide TE-Predictor

# **An Interpretable Machine Learning Framework aided Accelerated Design of Oxide Perovskites-based Thermoelectrics for Clean Energy Generation from Waste Heat**

*Shivam Aggarwal, Amandeep Saha, and Tanmoy Maiti* 

*Plasmonics and Perovskites Laboratory, Department of Materials Science and Engineering, Indian Institute of Technology Kanpur, UP 208016, India.*

---

## 🔬 Experimental Data & PAEP Featurization (`Data_Preprocessing.ipynb`)
The experimental dataset is curated manually from reported literature and focuses exclusively on oxide perovskites with strict ABO₃ stoichiometry.

File: data/final_data.csv (part 12 of 14)
Paper_Link,Year,Composition,A_site,B_site,T,σ,κ,S,zT,Z_A,Z_B,IE_A,IE_B,EN_A,EN_B,EA_A,EA_B,AD_A,AD_B,IR_A,IR_B,MP_A,MP_B,BP_A,BP_B,HE_A,HE_B,HF_A,HF_B,IR_X,Tf,Of
10.1016/j.materresbull.2009.11.008,2009.0,LaCo0.5Rh0.5O3,La,"Co, Rh",176.7299864,0.003310283,,,,57.0,36.0,538.1,740.05,1.1,2.08,48.0,83.85,6.162,10.635,103.0,70.75,920.0,1729.5,3464.0,3282.5,400.0,435.5,6.24,17.4,140.0,0.8154348734314204,0.5053571428571428
10.1016/j.materresbull.2009.11.008,2009.0,LaCo0.5Rh0.5O3,La,"Co, Rh",200.3556262,0.008508303,,,,57.0,36.0,538.1,740.05,1.1,2.08,48.0,83.85,6.162,10.635,103.0,70.75,920.0,1729.5,3464.0,3282.5,400.0,435.5,6.24,17.4,140.0,0.8154348734314204,0.5053571428571428
10.1016/j.materresbull.2009.11.008,2009.0,LaCo0.5Rh0.5O3,La,"Co, Rh",251.9166596,0.050184677,,,,57.0,36.0,538.1,740.05,1.1,2.08,48.0,83.85,6.162,10.635,103.0,70.75,920.0,1729.5,3464.0,3282.5,400.0,435.5,6.24,17.4,140.0,0.8154348734314204,0.5053571428571428
10.1016/j.materresbull.2009.11.008,2009.0,LaCo0.5Rh0.5O3,La,"Co, Rh",299.7700968,0.164045789,,,,57.0,36.0,538.1,740.05,1.1,2.08,48.0,83.85,6.162,10.635,103.0,70.75,920.0,1729.5,3464.0,3282.5,400.0,435.5,6.24,17.4,140.0,0.8154348734314204,0.5053571428571428
10.1016/j.materresbull.2009.11.008,2009.0,LaCo0.5Rh0.5O3,La,"Co, Rh",324.4806264,0.255302644,,,,57.0,36.0,538.1,740.05,1.1,2.08,48.0,83.85,6.162,10.635,103.0,70.75,920.0,1729.5,3464.0,3282.5,400.0,435.5,6.24,17.4,140.0,0.8154348734314204,0.5053571428571428
10.1016/j.materresbull.2009.11.008,2009.0,LaCr0.5Rh0.5O3,La,"Cr, Rh",175.5005084,5.66798e-05,,,,57.0,34.5,538.1,686.3,1.1,1.97,48.0,84.15,6.162,9.8,103.0,73.5,920.0,1935.5,3464.0,3183.0,400.0,416.5,6.24,21.3,140.0,0.8049316139375731,0.525
10.1016/j.materresbull.2009.11.008,2009.0,LaCr0.5Rh0.5O3,La,"Cr, Rh",184.6827732,0.000108015,,,,57.0,34.5,538.1,686.3,1.1,1.97,48.0,84.15,6.162,9.8,103.0,73.5,920.0,1935.5,3464.0,3183.0,400.0,416.5,6.24,21.3,140.0,0.8049316139375731,0.525
10.1016/j.materresbull.2009.11.008,2009.0,LaCr0.5Rh0.5O3,La,"Cr, Rh",200.8105669,0.000417151,,,,57.0,34.5,538.1,686.3,1.1,1.97,48.0,84.15,6.162,9.8,103.0,73.5,920.0,1935.5,3464.0,3183.0,400.0,416.5,6.24,21.3,140.0,0.8049316139375731,0.525
10.1016/j.materresbull.2009.11.008,2009.0,LaCr0.5Rh0.5O3,La,"Cr, Rh",220.0165055,0.001396562,,,,57.0,34.5,538.1,686.3,1.1,1.97,48.0,84.15,6.162,9.8,103.0,73.5,920.0,1935.5,3464.0,3183.0,400.0,416.5,6.24,21.3,140.0,0.8049316139375731,0.525
10.1016/j.materresbull.2009.11.008,2009.0,LaCr0.5Rh0.5O3,La,"Cr, Rh",250.9270852,0.004754343,,,,57.0,34.5,538.1,686.3,1.1,1.97,48.0,84.15,6.162,9.8,103.0,73.5,920.0,1935.5,3464.0,3183.0,400.0,416.5,6.24,21.3,140.0,0.8049316139375731,0.525
10.1016/j.materresbull.2009.11.008,2009.0,LaCr0.5Rh0.5O3,La,"Cr, Rh",281.0542443,0.010312816,,,,57.0,34.5,538.1,686.3,1.1,1.97,48.0,84.15,6.162,9.8,103.0,73.5,920.0,1935.5,3464.0,3183.0,400.0,416.5,6.24,21.3,140.0,0.8049316139375731,0.525
10.1016/j.materresbull.2009.11.008,2009.0,LaCr0.5Rh0.5O3,La,"Cr, Rh",310.7761913,0.02338361,,,,57.0,34.5,538.1,686.3,1.1,1.97,48.0,84.15,6.162,9.8,103.0,73.5,920.0,1935.5,3464.0,3183.0,400.0,416.5,6.24,21.3,140.0,0.8049316139375731,0.525
10.1016/j.materresbull.2009.11.008,2009.0,LaCr0.5Rh0.5O3,La,"Cr, Rh",350.2224825,0.055873247,,,,57.0,34.5,538.1,686.3,1.1,1.97,48.0,84.15,6.162,9.8,103.0,73.5,920.0,1935.5,3464.0,3183.0,400.0,416.5,6.24,21.3,140.0,0.8049316139375731,0.525
10.1016/j.materresbull.2009.11.008,2009.0,LaFe0.5Rh0.5O3,La,"Fe, Rh",215.581104,1.75149e-06,,,,57.0,35.5,538.1,741.05,1.1,2.055,48.0,59.85,6.162,10.14,103.0,72.75,920.0,1751.0,3464.0,3278.5,400.0,420.5,6.24,17.700000000000003,140.0,0.80776921069646,0.5196428571428572
10.1016/j.materresbull.2009.11.008,2009.0,LaFe0.5Rh0.5O3,La,"Fe, Rh",235.6012264,4.79349e-06,,,,57.0,35.5,538.1,741.05,1.1,2.055,48.0,59.85,6.162,10.14,103.0,72.75,920.0,1751.0,3464.0,3278.5,400.0,420.5,6.24,17.700000000000003,140.0,0.80776921069646,0.5196428571428572
10.1016/j.materresbull.2009.11.008,2009.0,LaFe0.5Rh0.5O3,La,"Fe, Rh",255.4083934,1.27405e-05,,,,57.0,35.5,538.1,741.05,1.1,2.055,48.0,59.85,6.162,10.14,103.0,72.75,920.0,1751.0,3464.0,3278.5,400.0,420.5,6.24,17.700000000000003,140.0,0.80776921069646,0.5196428571428572
10.1016/j.materresbull.2009.11.008,2009.0,LaFe0.5Rh0.5O3,La,"Fe, Rh",280.2261926,3.72185e-05,,,,57.0,35.5,538.1,741.05,1.1,2.055,48.0,59.85,6.162,10.14,103.0,72.75,920.0,1751.0,3464.0,3278.5,400.0,420.5,6.24,17.700000000000003,140.0,0.80776921069646,0.5196428571428572
10.1016/j.materresbull.2009.11.008,2009.0,LaFe0.5Rh0.5O3,La,"Fe, Rh",291.1978906,4.96649e-05,,,,57.0,35.5,538.1,741.05,1.1,2.055,48.0,59.85,6.162,10.14,103.0,72.75,920.0,1751.0,3464.0,3278.5,400.0,420.5,6.24,17.700000000000003,140.0,0.80776921069646,0.5196428571428572
10.1016/j.materresbull.2009.11.008,2009.0,LaFe0.5Rh0.5O3,La,"Fe, Rh",303.435613,7.45044e-05,,,,57.0,35.5,538.1,741.05,1.1,2.055,48.0,59.85,6.162,10.14,103.0,72.75,920.0,1751.0,3464.0,3278.5,400.0,420.5,6.24,17.700000000000003,140.0,0.80776921069646,0.5196428571428572
10.1016/j.materresbull.2009.11.008,2009.0,LaFe0.5Rh0.5O3,La,"Fe, Rh",315.0823127,0.000100885,,,,57.0,35.5,538.1,741.05,1.1,2.055,48.0,59.85,6.162,10.14,103.0,72.75,920.0,1751.0,3464.0,3278.5,400.0,420.5,6.24,17.700000000000003,140.0,0.80776921069646,0.5196428571428572
10.1016/j.materresbull.2009.11.008,2009.0,LaFe0.5Rh0.5O3,La,"Fe, Rh",320.8047105,0.000101181,,,,57.0,35.5,538.1,741.05,1.1,2.055,48.0,59.85,6.162,10.14,103.0,72.75,920.0,1751.0,3464.0,3278.5,400.0,420.5,6.24,17.700000000000003,140.0,0.80776921069646,0.5196428571428572
10.1016/j.materresbull.2009.11.008,2009.0,LaMn0.5Rh0.5O3,La,"Mn, Rh",215.2073733,0.00017626,,,,57.0,35.0,538.1,718.5,1.1,1.915,48.0,52.0,6.162,9.81,103.0,75.0,920.0,1605.0,3464.0,2878.0,400.0,357.5,6.24,17.4,140.0,0.7993158119798691,0.5357142857142857
10.1016/j.materresbull.2009.11.008,2009.0,LaMn0.5Rh0.5O3,La,"Mn, Rh",245.0157398,0.000587802,,,,57.0,35.0,538.1,718.5,1.1,1.915,48.0,52.0,6.162,9.81,103.0,75.0,920.0,1605.0,3464.0,2878.0,400.0,357.5,6.24,17.4,140.0,0.7993158119798691,0.5357142857142857
10.1016/j.materresbull.2009.11.008,2009.0,LaMn0.5Rh0.5O3,La,"Mn, Rh",275.0294464,0.001375503,,,,57.0,35.0,538.1,718.5,1.1,1.915,48.0,52.0,6.162,9.81,103.0,75.0,920.0,1605.0,3464.0,2878.0,400.0,357.5,6.24,17.4,140.0,0.7993158119798691,0.5357142857142857
10.1016/j.materresbull.2009.11.008,2009.0,LaMn0.5Rh0.5O3,La,"Mn, Rh",302.8534371,0.002424462,,,,57.0,35.0,538.1,718.5,1.1,1.915,48.0,52.0,6.162,9.81,103.0,75.0,920.0,1605.0,3464.0,2878.0,400.0,357.5,6.24,17.4,140.0,0.7993158119798691,0.5357142857142857
10.1016/j.materresbull.2009.11.008,2009.0,LaMn0.5Rh0.5O3,La,"Mn, Rh",325.6624826,0.003981072,,,,57.0,35.0,538.1,718.5,1.1,1.915,48.0,52.0,6.162,9.81,103.0,75.0,920.0,1605.0,3464.0,2878.0,400.0,357.5,6.24,17.4,140.0,0.7993158119798691,0.5357142857142857
10.1016/j.materresbull.2009.11.008,2009.0,LaMn0.5Rh0.5O3,La,"Mn, Rh",367.7165354,0.01,,,,57.0,35.0,538.1,718.5,1.1,1.915,48.0,52.0,6.162,9.81,103.0,75.0,920.0,1605.0,3464.0,2878.0,400.0,357.5,6.24,17.4,140.0,0.7993158119798691,0.5357142857142857
10.1016/j.materresbull.2009.11.008,2009.0,LaMn0.5Rh0.5O3,La,"Mn, Rh",400.5145798,0.020309176,,,,57.0,35.0,538.1,718.5,1.1,1.915,48.0,52.0,6.162,9.81,103.0,75.0,920.0,1605.0,3464.0,2878.0,400.0,357.5,6.24,17.4,140.0,0.7993158119798691,0.5357142857142857
10.1016/j.materresbull.2009.11.008,2009.0,LaMn0.5Rh0.5O3,La,"Mn, Rh",467.9358717,0.058780161,,,,57.0,35.0,538.1,718.5,1.1,1.915,48.0,52.0,6.162,9.81,103.0,75.0,920.0,1605.0,3464.0,2878.0,400.0,357.5,6.24,17.4,140.0,0.7993158119798691,0.5357142857142857
10.1016/j.materresbull.2009.11.008,2009.0,LaMn0.5Rh0.5O3,La,"Mn, Rh",502.1505376,0.0899179,,,,57.0,35.0,538.1,718.5,1.1,1.915,48.0,52.0,6.162,9.81,103.0,75.0,920.0,1605.0,3464.0,2878.0,400.0,357.5,6.24,17.4,140.0,0.7993158119798691,0.5357142857142857
10.1016/j.materresbull.2009.11.008,2009.0,LaMn0.5Rh0.5O3,La,"Mn, Rh",549.4117647,0.158489319,,,,57.0,35.0,538.1,718.5,1.1,1.915,48.0,52.0,6.162,9.81,103.0,75.0,920.0,1605.0,3464.0,2878.0,400.0,357.5,6.24,17.4,140.0,0.7993158119798691,0.5357142857142857
10.1016/j.materresbull.2009.11.008,2009.0,LaMn0.5Rh0.5O3,La,"Mn, Rh",582.2942643,0.21041511,,,,57.0,35.0,538.1,718.5,1.1,1.915,48.0,52.0,6.162,9.81,103.0,75.0,920.0,1605.0,3464.0,2878.0,400.0,357.5,6.24,17.4,140.0,0.7993158119798691,0.5357142857142857
10.1016/j.materresbull.2009.11.008,2009.0,LaNi0.5Rh0.5O3,La,"Ni, Rh",101.2830482,1.996233183,,,,57.0,36.5,538.1,728.4000000000001,1.1,2.095,48.0,108.0,6.162,10.655,103.0,68.0,920.0,1709.5,3464.0,3304.0,400.0,432.0,6.24,19.54,140.0,0.8262158633445763,0.4857142857142857
10.1016/j.materresbull.2009.11.008,2009.0,LaNi0.5Rh0.5O3,La,"Ni, Rh",110.2878916,2.536235098,,,,57.0,36.5,538.1,728.4000000000001,1.1,2.095,48.0,108.0,6.162,10.655,103.0,68.0,920.0,1709.5,3464.0,3304.0,400.0,432.0,6.24,19.54,140.0,0.8262158633445763,0.4857142857142857
10.1016/j.materresbull.2009.11.008,2009.0,LaNi0.5Rh0.5O3,La,"Ni, Rh",120.8187983,4.080704727,,,,57.0,36.5,538.1,728.4000000000001,1.1,2.095,48.0,108.0,6.162,10.655,103.0,68.0,920.0,1709.5,3464.0,3304.0,400.0,432.0,6.24,19.54,140.0,0.8262158633445763,0.4857142857142857
10.1016/j.materresbull.2009.11.008,2009.0,LaNi0.5Rh0.5O3,La,"Ni, Rh",132.551665,4.229404477,,,,57.0,36.5,538.1,728.4000000000001,1.1,2.095,48.0,108.0,6.162,10.655,103.0,68.0,920.0,1709.5,3464.0,3304.0,400.0,432.0,6.24,19.54,140.0,0.8262158633445763,0.4857142857142857
10.1016/j.materresbull.2009.11.008,2009.0,LaNi0.5Rh0.5O3,La,"Ni, Rh",142.2386895,5.469040827,,,,57.0,36.5,538.1,728.4000000000001,1.1,2.095,48.0,108.0,6.162,10.655,103.0,68.0,920.0,1709.5,3464.0,3304.0,400.0,432.0,6.24,19.54,140.0,0.8262158633445763,0.4857142857142857
10.1016/j.materresbull.2009.11.008,2009.0,LaNi0.5Rh0.5O3,La,"Ni, Rh",152.6096951,7.130006474,,,,57.0,36.5,538.1,728.4000000000001,1.1,2.095,48.0,108.0,6.162,10.655,103.0,68.0,920.0,1709.5,3464.0,3304.0,400.0,432.0,6.24,19.54,140.0,0.8262158633445763,0.4857142857142857
10.1016/j.materresbull.2009.11.008,2009.0,LaNi0.5Rh0.5O3,La,"Ni, Rh",160.9742318,9.2900947,,,,57.0,36.5,538.1,728.4000000000001,1.1,2.095,48.0,108.0,6.162,10.655,103.0,68.0,920.0,1709.5,3464.0,3304.0,400.0,432.0,6.24,19.54,140.0,0.8262158633445763,0.4857142857142857
10.1016/j.materresbull.2009.11.008,2009.0,LaNi0.5Rh0.5O3,La,"Ni, Rh",169.2704707,9.324323397,,,,57.0,36.5,538.1,728.4000000000001,1.1,2.095,48.0,108.0,6.162,10.655,103.0,68.0,920.0,1709.5,3464.0,3304.0,400.0,432.0,6.24,19.54,140.0,0.8262158633445763,0.4857142857142857
10.1016/j.materresbull.2009.11.008,2009.0,LaNi0.5Rh0.5O3,La,"Ni, Rh",180.8223525,9.937631394,,,,57.0,36.5,538.1,728.4000000000001,1.1,2.095,48.0,108.0,6.162,10.655,103.0,68.0,920.0,1709.5,3464.0,3304.0,400.0,432.0,6.24,19.54,140.0,0.8262158633445763,0.4857142857142857
10.1016/j.materresbull.2009.11.008,2009.0,LaNi0.5Rh0.5O3,La,"Ni, Rh",192.6318197,12.00284402,,,,57.0,36.5,538.1,728.4000000000001,1.1,2.095,48.0,108.0,6.162,10.655,103.0,68.0,920.0,1709.5,3464.0,3304.0,400.0,432.0,6.24,19.54,140.0,0.8262158633445763,0.4857142857142857
10.1016/j.materresbull.2009.11.008,2009.0,LaNi0.5Rh0.5O3,La,"Ni, Rh",193.9470647,12.08899284,,,,57.0,36.5,538.1,728.4000000000001,1.1,2.095,48.0,108.0,6.162,10.655,103.0,68.0,920.0,1709.5,3464.0,3304.0,400.0,432.0,6.24,19.54,140.0,0.8262158633445763,0.4857142857142857
10.1016/j.materresbull.2009.11.008,2009.0,LaNi0.5Rh0.5O3,La,"Ni, Rh",211.086223,12.88414715,,,,57.0,36.5,538.1,728.4000000000001,1.1,2.095,48.0,108.0,6.162,10.655,103.0,68.0,920.0,1709.5,3464.0,3304.0,400.0,432.0,6.24,19.54,140.0,0.8262158633445763,0.4857142857142857
10.1016/j.materresbull.2009.11.008,2009.0,LaNi0.5Rh0.5O3,La,"Ni, Rh",212.7957523,12.890918,,,,57.0,36.5,538.1,728.4000000000001,1.1,2.095,48.0,108.0,6.162,10.655,103.0,68.0,920.0,1709.5,3464.0,3304.0,400.0,432.0,6.24,19.54,140.0,0.8262158633445763,0.4857142857142857
10.1016/j.materresbull.2009.11.008,2009.0,LaNi0.5Rh0.5O3,La,"Ni, Rh",214.5331976,12.89769241,,,,57.0,36.5,538.1,728.4000000000001,1.1,2.095,48.0,108.0,6.162,10.655,103.0,68.0,920.0,1709.5,3464.0,3304.0,400.0,432.0,6.24,19.54,140.0,0.8262158633445763,0.4857142857142857
10.1016/j.materresbull.2009.11.008,2009.0,LaNi0.5Rh0.5O3,La,"Ni, Rh",236.2322032,18.04314952,,,,57.0,36.5,538.1,728.4000000000001,1.1,2.095,48.0,108.0,6.162,10.655,103.0,68.0,920.0,1709.5,3464.0,3304.0,400.0,432.0,6.24,19.54,140.0,0.8262158633445763,0.4857142857142857
10.1016/j.materresbull.2009.11.008,2009.0,LaNi0.5Rh0.5O3,La,"Ni, Rh",275.2016662,25.2214718,,,,57.0,36.5,538.1,728.4000000000001,1.1,2.095,48.0,108.0,6.162,10.655,103.0,68.0,920.0,1709.5,3464.0,3304.0,400.0,432.0,6.24,19.54,140.0,0.8262158633445763,0.4857142857142857
10.1016/j.materresbull.2009.11.008,2009.0,LaNi0.5Rh0.5O3,La,"Ni, Rh",315.7083745,28.58246837,,,,57.0,36.5,538.1,728.4000000000001,1.1,2.095,48.0,108.0,6.162,10.655,103.0,68.0,920.0,1709.5,3464.0,3304.0,400.0,432.0,6.24,19.54,140.0,0.8262158633445763,0.4857142857142857
10.2320/matertrans.M2013121,2013.0,CaMnO3,Ca,Mn,670.916657704222,0.914099876364048,,,,20.0,25.0,589.8,717.3,1.0,1.55,2.37,0.0,1.54,7.21,100.0,83.0,842.0,1246.0,1484.0,2061.0,154.7,221.0,8.54,13.2,140.0,0.7611267212563665,0.5928571428571429
10.2320/matertrans.M2013121,2013.0,CaMnO3,Ca,Mn,701.650460458751,0.960732139977495,,,,20.0,25.0,589.8,717.3,1.0,1.55,2.37,0.0,1.54,7.21,100.0,83.0,842.0,1246.0,1484.0,2061.0,154.7,221.0,8.54,13.2,140.0,0.7611267212563665,0.5928571428571429
10.2320/matertrans.M2013121,2013.0,CaMnO3,Ca,Mn,725.737468569938,1.75348062140523,,,,20.0,25.0,589.8,717.3,1.0,1.55,2.37,0.0,1.54,7.21,100.0,83.0,842.0,1246.0,1484.0,2061.0,154.7,221.0,8.54,13.2,140.0,0.7611267212563665,0.5928571428571429
10.2320/matertrans.M2013121,2013.0,CaMnO3,Ca,Mn,749.641537379016,3.05918400258031,,,,20.0,25.0,589.8,717.3,1.0,1.55,2.37,0.0,1.54,7.21,100.0,83.0,842.0,1246.0,1484.0,2061.0,154.7,221.0,8.54,13.2,140.0,0.7611267212563665,0.5928571428571429
10.2320/matertrans.M2013121,2013.0,CaMnO3,Ca,Mn,780.375340133544,4.69131322904912,,,,20.0,25.0,589.8,717.3,1.0,1.55,2.37,0.0,1.54,7.21,100.0,83.0,842.0,1246.0,1484.0,2061.0,154.7,221.0,8.54,13.2,140.0,0.7611267212563665,0.5928571428571429
10.2320/matertrans.M2013121,2013.0,CaMnO3,Ca,Mn,811.962859631253,5.34416491963668,,,,20.0,25.0,589.8,717.3,1.0,1.55,2.37,0.0,1.54,7.21,100.0,83.0,842.0,1246.0,1484.0,2061.0,154.7,221.0,8.54,13.2,140.0,0.7611267212563665,0.5928571428571429
10.2320/matertrans.M2013121,2013.0,CaMnO3,Ca,Mn,839.281795413056,6.32344245551798,,,,20.0,25.0,589.8,717.3,1.0,1.55,2.37,0.0,1.54,7.21,100.0,83.0,842.0,1246.0,1484.0,2061.0,154.7,221.0,8.54,13.2,140.0,0.7611267212563665,0.5928571428571429
10.2320/matertrans.M2013121,2013.0,CaMnO3,Ca,Mn,870.015598167584,7.95557168198684,,,,20.0,25.0,589.8,717.3,1.0,1.55,2.37,0.0,1.54,7.21,100.0,83.0,842.0,1246.0,1484.0,2061.0,154.7,221.0,8.54,13.2,140.0,0.7611267212563665,0.5928571428571429
10.2320/matertrans.M2013121,2013.0,CaMnO3,Ca,Mn,873.43046514031,7.95557168198684,,,,20.0,25.0,589.8,717.3,1.0,1.55,2.37,0.0,1.54,7.21,100.0,83.0,842.0,1246.0,1484.0,2061.0,154.7,221.0,8.54,13.2,140.0,0.7611267212563665,0.5928571428571429
10.2320/matertrans.M2013121,2013.0,CaMnO3,Ca,Mn,893.919666976662,8.93484921786813,,,,20.0,25.0,589.8,717.3,1.0,1.55,2.37,0.0,1.54,7.21,100.0,83.0,842.0,1246.0,1484.0,2061.0,154.7,221.0,8.54,13.2,140.0,0.7611267212563665,0.5928571428571429
10.2320/matertrans.M2013121,2013.0,CaMnO3,Ca,Mn,900.749400922113,9.26127506316192,,,,20.0,25.0,589.8,717.3,1.0,1.55,2.37,0.0,1.54,7.21,100.0,83.0,842.0,1246.0,1484.0,2061.0,154.7,221.0,8.54,13.2,140.0,0.7611267212563665,0.5928571428571429
10.2320/matertrans.M2013121,2013.0,CaMnO3,Ca,Mn,929.775770190278,9.5877009084557,,,,20.0,25.0,589.8,717.3,1.0,1.55,2.37,0.0,1.54,7.21,100.0,83.0,842.0,1246.0,1484.0,2061.0,154.7,221.0,8.54,13.2,140.0,0.7611267212563665,0.5928571428571429
10.2320/matertrans.M2013121,2013.0,CaMnO3,Ca,Mn,950.008857003676,10.1752674299844,,,,20.0,25.0,589.8,717.3,1.0,1.55,2.37,0.0,1.54,7.21,100.0,83.0,842.0,1246.0,1484.0,2061.0,154.7,221.0,8.54,13.2,140.0,0.7611267212563665,0.5928571428571429
10.2320/matertrans.M2013121,2013.0,CaMnO3,Ca,Mn,970.754173862982,10.8934042896308,,,,20.0,25.0,589.8,717.3,1.0,1.55,2.37,0.0,1.54,7.21,100.0,83.0,842.0,1246.0,1484.0,2061.0,154.7,221.0,8.54,13.2,140.0,0.7611267212563665,0.5928571428571429
10.2320/matertrans.M2013121,2013.0,CaMnO3,Ca,Mn,991.243375699334,11.5462559802183,,,,20.0,25.0,589.8,717.3,1.0,1.55,2.37,0.0,1.54,7.21,100.0,83.0,842.0,1246.0,1484.0,2061.0,154.7,221.0,8.54,13.2,140.0,0.7611267212563665,0.5928571428571429
10.2320/matertrans.M2013121,2013.0,CaMnO3,Ca,Mn,1001.48797661751,11.5462559802183,,,,20.0,25.0,589.8,717.3,1.0,1.55,2.37,0.0,1.54,7.21,100.0,83.0,842.0,1246.0,1484.0,2061.0,154.7,221.0,8.54,13.2,140.0,0.7611267212563665,0.5928571428571429
10.2320/matertrans.M2013121,2013.0,CaMnO3,Ca,Mn,1015.14744450841,12.6071399774231,,,,20.0,25.0,589.8,717.3,1.0,1.55,2.37,0.0,1.54,7.21,100.0,83.0,842.0,1246.0,1484.0,2061.0,154.7,221.0,8.54,13.2,140.0,0.7611267212563665,0.5928571428571429
10.2320/matertrans.M2013121,2013.0,CaMnO3,Ca,Mn,1035.63664634476,13.0151722840403,,,,20.0,25.0,589.8,717.3,1.0,1.55,2.37,0.0,1.54,7.21,100.0,83.0,842.0,1246.0,1484.0,2061.0,154.7,221.0,8.54,13.2,140.0,0.7611267212563665,0.5928571428571429
10.2320/matertrans.M2013121,2013.0,CaMnO3,Ca,Mn,1045.88124726294,13.6680239746278,,,,20.0,25.0,589.8,717.3,1.0,1.55,2.37,0.0,1.54,7.21,100.0,83.0,842.0,1246.0,1484.0,2061.0,154.7,221.0,8.54,13.2,140.0,0.7611267212563665,0.5928571428571429
10.2320/matertrans.M2013121,2013.0,CaMnO3,Ca,Mn,1048.01553912089,14.4840885878622,,,,20.0,25.0,589.8,717.3,1.0,1.55,2.37,0.0,1.54,7.21,100.0,83.0,842.0,1246.0,1484.0,2061.0,154.7,221.0,8.54,13.2,140.0,0.7611267212563665,0.5928571428571429
10.2320/matertrans.M2013121,2013.0,Ca0.9Nd0.1MnO3,"Ca, Nd",Mn,653.171545399525,121.633372305542,,,,24.0,25.0,584.1299999999999,717.3,1.014,1.55,4.853,0.0,2.0867,7.21,99.8,83.0,859.9000000000001,1246.0,1643.0000000000002,2061.0,174.23,221.0,8.399999999999999,13.2,140.0,0.7604924489886529,0.5928571428571429
10.2320/matertrans.M2013121,2013.0,Ca0.9Nd0.1MnO3,"Ca, Nd",Mn,675.083608474512,119.103572004515,,,,24.0,25.0,584.1299999999999,717.3,1.014,1.55,4.853,0.0,2.0867,7.21,99.8,83.0,859.9000000000001,1246.0,1643.0000000000002,2061.0,174.23,221.0,8.399999999999999,13.2,140.0,0.7604924489886529,0.5928571428571429
10.2320/matertrans.M2013121,2013.0,Ca0.9Nd0.1MnO3,"Ca, Nd",Mn,726.59118531312,116.655378164812,,,,24.0,25.0,584.1299999999999,717.3,1.014,1.55,4.853,0.0,2.0867,7.21,99.8,83.0,859.9000000000001,1246.0,1643.0000000000002,2061.0,174.23,221.0,8.399999999999999,13.2,140.0,0.7604924489886529,0.5928571428571429
10.2320/matertrans.M2013121,2013.0,Ca0.9Nd0.1MnO3,"Ca, Nd",Mn,760.739855040373,114.370397247756,,,,24.0,25.0,584.1299999999999,717.3,1.014,1.55,4.853,0.0,2.0867,7.21,99.8,83.0,859.9000000000001,1246.0,1643.0000000000002,2061.0,174.23,221.0,8.399999999999999,13.2,140.0,0.7604924489886529,0.5928571428571429
10.2320/matertrans.M2013121,2013.0,Ca0.9Nd0.1MnO3,"Ca, Nd",Mn,791.473657794901,112.656661559963,,,,24.0,25.0,584.1299999999999,717.3,1.014,1.55,4.853,0.0,2.0867,7.21,99.8,83.0,859.9000000000001,1246.0,1643.0000000000002,2061.0,174.23,221.0,8.399999999999999,13.2,140.0,0.7604924489886529,0.5928571428571429
10.2320/matertrans.M2013121,2013.0,Ca0.9Nd0.1MnO3,"Ca, Nd",Mn,815.377726603979,111.024532333495,,,,24.0,25.0,584.1299999999999,717.3,1.014,1.55,4.853,0.0,2.0867,7.21,99.8,83.0,859.9000000000001,1246.0,1643.0000000000002,2061.0,174.23,221.0,8.399999999999999,13.2,140.0,0.7604924489886529,0.5928571428571429
10.2320/matertrans.M2013121,2013.0,Ca0.9Nd0.1MnO3,"Ca, Nd",Mn,841.8429456426,108.277114802272,,,,24.0,25.0,584.1299999999999,717.3,1.014,1.55,4.853,0.0,2.0867,7.21,99.8,83.0,859.9000000000001,1246.0,1643.0000000000002,2061.0,174.23,221.0,8.399999999999999,13.2,140.0,0.7604924489886529,0.5928571428571429
10.2320/matertrans.M2013121,2013.0,Ca0.9Nd0.1MnO3,"Ca, Nd",Mn,865.747014451678,108.494732032468,,,,24.0,25.0,584.1299999999999,717.3,1.014,1.55,4.853,0.0,2.0867,7.21,99.8,83.0,859.9000000000001,1246.0,1643.0000000000002,2061.0,174.23,221.0,8.399999999999999,13.2,140.0,0.7604924489886529,0.5928571428571429
10.2320/matertrans.M2013121,2013.0,Ca0.9Nd0.1MnO3,"Ca, Nd",Mn,886.23621628803,107.189028651293,,,,24.0,25.0,584.1299999999999,717.3,1.014,1.55,4.853,0.0,2.0867,7.21,99.8,83.0,859.9000000000001,1246.0,1643.0000000000002,2061.0,174.23,221.0,8.399999999999999,13.2,140.0,0.7604924489886529,0.5928571428571429
10.2320/matertrans.M2013121,2013.0,Ca0.9Nd0.1MnO3,"Ca, Nd",Mn,903.310551151657,105.883325270118,,,,24.0,25.0,584.1299999999999,717.3,1.014,1.55,4.853,0.0,2.0867,7.21,99.8,83.0,859.9000000000001,1246.0,1643.0000000000002,2061.0,174.23,221.0,8.399999999999999,13.2,140.0,0.7604924489886529,0.5928571428571429
10.2320/matertrans.M2013121,2013.0,Ca0.9Nd0.1MnO3,"Ca, Nd",Mn,927.214619960734,104.904047734236,,,,24.0,25.0,584.1299999999999,717.3,1.014,1.55,4.853,0.0,2.0867,7.21,99.8,83.0,859.9000000000001,1246.0,1643.0000000000002,2061.0,174.23,221.0,8.399999999999999,13.2,140.0,0.7604924489886529,0.5928571428571429
10.2320/matertrans.M2013121,2013.0,Ca0.9Nd0.1MnO3,"Ca, Nd",Mn,951.118688769811,102.61906681718,,,,24.0,25.0,584.1299999999999,717.3,1.014,1.55,4.853,0.0,2.0867,7.21,99.8,83.0,859.9000000000001,1246.0,1643.0000000000002,2061.0,174.23,221.0,8.399999999999999,13.2,140.0,0.7604924489886529,0.5928571428571429
10.2320/matertrans.M2013121,2013.0,Ca0.9Nd0.1MnO3,"Ca, Nd",Mn,975.022757578889,100.986937590711,,,,24.0,25.0,584.1299999999999,717.3,1.014,1.55,4.853,0.0,2.0867,7.21,99.8,83.0,859.9000000000001,1246.0,1643.0000000000002,2061.0,174.23,221.0,8.399999999999999,13.2,140.0,0.7604924489886529,0.5928571428571429
10.2320/matertrans.M2013121,2013.0,Ca0.9Nd0.1MnO3,"Ca, Nd",Mn,998.926826387966,100.660511745417,,,,24.0,25.0,584.1299999999999,717.3,1.014,1.55,4.853,0.0,2.0867,7.21,99.8,83.0,859.9000000000001,1246.0,1643.0000000000002,2061.0,174.23,221.0,8.399999999999999,13.2,140.0,0.7604924489886529,0.5928571428571429
10.2320/matertrans.M2013121,2013.0,Ca0.9Nd0.1MnO3,"Ca, Nd",Mn,1002.34169336069,100.660511745417,,,,24.0,25.0,584.1299999999999,717.3,1.014,1.55,4.853,0.0,2.0867,7.21,99.8,83.0,859.9000000000001,1246.0,1643.0000000000002,2061.0,174.23,221.0,8.399999999999999,13.2,140.0,0.7604924489886529,0.5928571428571429
10.2320/matertrans.M2013121,2013.0,Ca0.9Nd0.1MnO3,"Ca, Nd",Mn,1005.75656033342,100.415692361447,,,,24.0,25.0,584.1299999999999,717.3,1.014,1.55,4.853,0.0,2.0867,7.21,99.8,83.0,859.9000000000001,1246.0,1643.0000000000002,2061.0,174.23,221.0,8.399999999999999,13.2,140.0,0.7604924489886529,0.5928571428571429
10.2320/matertrans.M2013121,2013.0,Ca0.9Nd0.1MnO3,"Ca, Nd",Mn,1022.83089519704,99.1915954415955,,,,24.0,25.0,584.1299999999999,717.3,1.014,1.55,4.853,0.0,2.0867,7.21,99.8,83.0,859.9000000000001,1246.0,1643.0000000000002,2061.0,174.23,221.0,8.399999999999999,13.2,140.0,0.7604924489886529,0.5928571428571429
10.2320/matertrans.M2013121,2013.0,Ca0.9Nd0.1MnO3,"Ca, Nd",Mn,1026.24576216977,99.0283825189486,,,,24.0,25.0,584.1299999999999,717.3,1.014,1.55,4.853,0.0,2.0867,7.21,99.8,83.0,859.9000000000001,1246.0,1643.0000000000002,2061.0,174.23,221.0,8.399999999999999,13.2,140.0,0.7604924489886529,0.5928571428571429
10.2320/matertrans.M2013121,2013.0,Ca0.9Nd0.1MnO3,"Ca, Nd",Mn,1029.66062914249,99.109988980272,,,,24.0,25.0,584.1299999999999,717.3,1.014,1.55,4.853,0.0,2.0867,7.21,99.8,83.0,859.9000000000001,1246.0,1643.0000000000002,2061.0,174.23,221.0,8.399999999999999,13.2,140.0,0.7604924489886529,0.5928571428571429
10.2320/matertrans.M2013121,2013.0,Ca0.8Nd0.2MnO3,"Ca, Nd",Mn,654.696039583777,164.82650647745,,,,28.0,25.0,578.46,717.3,1.028,1.55,7.336,0.0,2.6334,7.21,99.6,83.0,877.8000000000001,1246.0,1802.0,2061.0,193.76,221.0,8.26,13.2,140.0,0.7598581767209392,0.5928571428571429
10.2320/matertrans.M2013121,2013.0,Ca0.8Nd0.2MnO3,"Ca, Nd",Mn,702.687116504042,163.334274041821,,,,28.0,25.0,578.46,717.3,1.028,1.55,7.336,0.0,2.6334,7.21,99.6,83.0,877.8000000000001,1246.0,1802.0,2061.0,193.76,221.0,8.26,13.2,140.0,0.7598581767209392,0.5928571428571429
10.2320/matertrans.M2013121,2013.0,Ca0.8Nd0.2MnO3,"Ca, Nd",Mn,747.263326451582,159.696957479976,,,,28.0,25.0,578.46,717.3,1.028,1.55,7.336,0.0,2.6334,7.21,99.6,83.0,877.8000000000001,1246.0,1802.0,2061.0,193.76,221.0,8.26,13.2,140.0,0.7598581767209392,0.5928571428571429
10.2320/matertrans.M2013121,2013.0,Ca0.8Nd0.2MnO3,"Ca, Nd",Mn,784.643923849451,159.580376820943,,,,28.0,25.0,578.46,717.3,1.028,1.55,7.336,0.0,2.6334,7.21,99.6,83.0,877.8000000000001,1246.0,1802.0,2061.0,193.76,221.0,8.26,13.2,140.0,0.7598581767209392,0.5928571428571429
10.2320/matertrans.M2013121,2013.0,Ca0.8Nd0.2MnO3,"Ca, Nd",Mn,815.121611581024,157.066897812181,,,,28.0,25.0,578.46,717.3,1.028,1.55,7.336,0.0,2.6334,7.21,99.6,83.0,877.8000000000001,1246.0,1802.0,2061.0,193.76,221.0,8.26,13.2,140.0,0.7598581767209392,0.5928571428571429
10.2320/matertrans.M2013121,2013.0,Ca0.8Nd0.2MnO3,"Ca, Nd",Mn,846.111529358507,156.316118368005,,,,28.0,25.0,578.46,717.3,1.028,1.55,7.336,0.0,2.6334,7.21,99.6,83.0,877.8000000000001,1246.0,1802.0,2061.0,193.76,221.0,8.26,13.2,140.0,0.7598581767209392,0.5928571428571429
10.2320/matertrans.M2013121,2013.0,Ca0.8Nd0.2MnO3,"Ca, Nd",Mn,870.015598167584,155.173627909477,,,,28.0,25.0,578.46,717.3,1.028,1.55,7.336,0.0,2.6334,7.21,99.6,83.0,877.8000000000001,1246.0,1802.0,2061.0,193.76,221.0,8.26,13.2,140.0,0.7598581767209392,0.5928571428571429
10.2320/matertrans.M2013121,2013.0,Ca0.8Nd0.2MnO3,"Ca, Nd",Mn,890.504800003937,154.928808525507,,,,28.0,25.0,578.46,717.3,1.028,1.55,7.336,0.0,2.6334,7.21,99.6,83.0,877.8000000000001,1246.0,1802.0,2061.0,193.76,221.0,8.26,13.2,140.0,0.7598581767209392,0.5928571428571429
10.2320/matertrans.M2013121,2013.0,Ca0.8Nd0.2MnO3,"Ca, Nd",Mn,910.994001840289,153.949530989625,,,,28.0,25.0,578.46,717.3,1.028,1.55,7.336,0.0,2.6334,7.21,99.6,83.0,877.8000000000001,1246.0,1802.0,2061.0,193.76,221.0,8.26,13.2,140.0,0.7598581767209392,0.5928571428571429
10.2320/matertrans.M2013121,2013.0,Ca0.8Nd0.2MnO3,"Ca, Nd",Mn,941.727804594817,152.970253453744,,,,28.0,25.0,578.46,717.3,1.028,1.55,7.336,0.0,2.6334,7.21,99.6,83.0,877.8000000000001,1246.0,1802.0,2061.0,193.76,221.0,8.26,13.2,140.0,0.7598581767209392,0.5928571428571429
10.2320/matertrans.M2013121,2013.0,Ca0.8Nd0.2MnO3,"Ca, Nd",Mn,965.631873403894,151.582943611246,,,,28.0,25.0,578.46,717.3,1.028,1.55,7.336,0.0,2.6334,7.21,99.6,83.0,877.8000000000001,1246.0,1802.0,2061.0,193.76,221.0,8.26,13.2,140.0,0.7598581767209392,0.5928571428571429
10.2320/matertrans.M2013121,2013.0,Ca0.8Nd0.2MnO3,"Ca, Nd",Mn,982.706208267521,150.522059614041,,,,28.0,25.0,578.46,717.3,1.028,1.55,7.336,0.0,2.6334,7.21,99.6,83.0,877.8000000000001,1246.0,1802.0,2061.0,193.76,221.0,8.26,13.2,140.0,0.7598581767209392,0.5928571428571429
10.2320/matertrans.M2013121,2013.0,Ca0.8Nd0.2MnO3,"Ca, Nd",Mn,1003.19541010387,149.950814384777,,,,28.0,25.0,578.46,717.3,1.028,1.55,7.336,0.0,2.6334,7.21,99.6,83.0,877.8000000000001,1246.0,1802.0,2061.0,193.76,221.0,8.26,13.2,140.0,0.7598581767209392,0.5928571428571429
10.2320/matertrans.M2013121,2013.0,Ca0.8Nd0.2MnO3,"Ca, Nd",Mn,1023.4000396925,149.189154079091,,,,28.0,25.0,578.46,717.3,1.028,1.55,7.336,0.0,2.6334,7.21,99.6,83.0,877.8000000000001,1246.0,1802.0,2061.0,193.76,221.0,8.26,13.2,140.0,0.7598581767209392,0.5928571428571429
10.2320/matertrans.M2013121,2013.0,Ca0.95Nd0.05MnO3,"Ca, Nd",Mn,666.831013290426,38.9660269848949,,,,22.0,25.0,586.9649999999999,717.3,1.007,1.55,3.6115,0.0,1.81335,7.21,99.9,83.0,850.9499999999999,1246.0,1563.5,2061.0,164.46499999999995,221.0,8.469999999999999,13.2,140.0,0.7608095851225097,0.5928571428571429
10.2320/matertrans.M2013121,2013.0,Ca0.95Nd0.05MnO3,"Ca, Nd",Mn,690.735082099504,38.3947817556308,,,,22.0,25.0,586.9649999999999,717.3,1.007,1.55,3.6115,0.0,1.81335,7.21,99.9,83.0,850.9499999999999,1246.0,1563.5,2061.0,164.46499999999995,221.0,8.469999999999999,13.2,140.0,0.7608095851225097,0.5928571428571429
10.2320/matertrans.M2013121,2013.0,Ca0.95Nd0.05MnO3,"Ca, Nd",Mn,700.97968301768,38.6396011396012,,,,22.0,25.0,586.9649999999999,717.3,1.007,1.55,3.6115,0.0,1.81335,7.21,99.9,83.0,850.9499999999999,1246.0,1563.5,2061.0,164.46499999999995,221.0,8.469999999999999,13.2,140.0,0.7608095851225097,0.5928571428571429
10.2320/matertrans.M2013121,2013.0,Ca0.95Nd0.05MnO3,"Ca, Nd",Mn,724.883751826757,39.9453045207763,,,,22.0,25.0,586.9649999999999,717.3,1.007,1.55,3.6115,0.0,1.81335,7.21,99.9,83.0,850.9499999999999,1246.0,1563.5,2061.0,164.46499999999995,221.0,8.469999999999999,13.2,140.0,0.7608095851225097,0.5928571428571429
10.2320/matertrans.M2013121,2013.0,Ca0.95Nd0.05MnO3,"Ca, Nd",Mn,745.372953663109,41.2510079019514,,,,22.0,25.0,586.9649999999999,717.3,1.007,1.55,3.6115,0.0,1.81335,7.21,99.9,83.0,850.9499999999999,1246.0,1563.5,2061.0,164.46499999999995,221.0,8.469999999999999,13.2,140.0,0.7608095851225097,0.5928571428571429
10.2320/matertrans.M2013121,2013.0,Ca0.95Nd0.05MnO3,"Ca, Nd",Mn,762.447288526736,42.2302854378327,,,,22.0,25.0,586.9649999999999,717.3,1.007,1.55,3.6115,0.0,1.81335,7.21,99.9,83.0,850.9499999999999,1246.0,1563.5,2061.0,164.46499999999995,221.0,8.469999999999999,13.2,140.0,0.7608095851225097,0.5928571428571429
10.2320/matertrans.M2013121,2013.0,Ca0.95Nd0.05MnO3,"Ca, Nd",Mn,782.936490363088,42.8015306670968,,,,22.0,25.0,586.9649999999999,717.3,1.007,1.55,3.6115,0.0,1.81335,7.21,99.9,83.0,850.9499999999999,1246.0,1563.5,2061.0,164.46499999999995,221.0,8.469999999999999,13.2,140.0,0.7608095851225097,0.5928571428571429
10.2320/matertrans.M2013121,2013.0,Ca0.95Nd0.05MnO3,"Ca, Nd",Mn,800.010825226715,43.5359888190077,,,,22.0,25.0,586.9649999999999,717.3,1.007,1.55,3.6115,0.0,1.81335,7.21,99.9,83.0,850.9499999999999,1246.0,1563.5,2061.0,164.46499999999995,221.0,8.469999999999999,13.2,140.0,0.7608095851225097,0.5928571428571429
10.2320/matertrans.M2013121,2013.0,Ca0.95Nd0.05MnO3,"Ca, Nd",Mn,864.893297708496,46.8002472719454,,,,22.0,25.0,586.9649999999999,717.3,1.007,1.55,3.6115,0.0,1.81335,7.21,99.9,83.0,850.9499999999999,1246.0,1563.5,2061.0,164.46499999999995,221.0,8.469999999999999,13.2,140.0,0.7608095851225097,0.5928571428571429
10.2320/matertrans.M2013121,2013.0,Ca0.95Nd0.05MnO3,"Ca, Nd",Mn,905.871701381201,49.0852281890018,,,,22.0,25.0,586.9649999999999,717.3,1.007,1.55,3.6115,0.0,1.81335,7.21,99.9,83.0,850.9499999999999,1246.0,1563.5,2061.0,164.46499999999995,221.0,8.469999999999999,13.2,140.0,0.7608095851225097,0.5928571428571429
10.2320/matertrans.M2013121,2013.0,Ca0.95Nd0.05MnO3,"Ca, Nd",Mn,950.26497202663,51.8598478739989,,,,22.0,25.0,586.9649999999999,717.3,1.007,1.55,3.6115,0.0,1.81335,7.21,99.9,83.0,850.9499999999999,1246.0,1563.5,2061.0,164.46499999999995,221.0,8.469999999999999,13.2,140.0,0.7608095851225097,0.5928571428571429
10.2320/matertrans.M2013121,2013.0,Ca0.95Nd0.05MnO3,"Ca, Nd",Mn,1004.90284359024,53.6551900231146,,,,22.0,25.0,586.9649999999999,717.3,1.007,1.55,3.6115,0.0,1.81335,7.21,99.9,83.0,850.9499999999999,1246.0,1563.5,2061.0,164.46499999999995,221.0,8.469999999999999,13.2,140.0,0.7608095851225097,0.5928571428571429
10.2320/matertrans.M2013121,2013.0,Ca0.95Nd0.05MnO3,"Ca, Nd",Mn,1044.60067214817,55.940170940171,,,,22.0,25.0,586.9649999999999,717.3,1.007,1.55,3.6115,0.0,1.81335,7.21,99.9,83.0,850.9499999999999,1246.0,1563.5,2061.0,164.46499999999995,221.0,8.469999999999999,13.2,140.0,0.7608095851225097,0.5928571428571429
10.2320/matertrans.M2013121,2013.0,Ca0.85Nd0.15MnO3,"Ca, Nd",Mn,663.416146317701,157.785034671827,,,,26.0,25.0,581.295,717.3,1.021,1.55,6.0945,0.0,2.36005,7.21,99.7,83.0,868.8499999999999,1246.0,1722.4999999999998,2061.0,183.995,221.0,8.33,13.2,140.0,0.760175312854796,0.5928571428571429
10.2320/matertrans.M2013121,2013.0,Ca0.85Nd0.15MnO3,"Ca, Nd",Mn,700.97968301768,157.458608826533,,,,26.0,25.0,581.295,717.3,1.021,1.55,6.0945,0.0,2.36005,7.21,99.7,83.0,868.8499999999999,1246.0,1722.4999999999998,2061.0,183.995,221.0,8.33,13.2,140.0,0.760175312854796,0.5928571428571429
10.2320/matertrans.M2013121,2013.0,Ca0.85Nd0.15MnO3,"Ca, Nd",Mn,752.20268760856,156.805757135946,,,,26.0,25.0,581.295,717.3,1.021,1.55,6.0945,0.0,2.36005,7.21,99.7,83.0,868.8499999999999,1246.0,1722.4999999999998,2061.0,183.995,221.0,8.33,13.2,140.0,0.760175312854796,0.5928571428571429
10.2320/matertrans.M2013121,2013.0,Ca0.85Nd0.15MnO3,"Ca, Nd",Mn,776.106756417637,155.663266677418,,,,26.0,25.0,581.295,717.3,1.021,1.55,6.0945,0.0,2.36005,7.21,99.7,83.0,868.8499999999999,1246.0,1722.4999999999998,2061.0,183.995,221.0,8.33,13.2,140.0,0.760175312854796,0.5928571428571429
10.2320/matertrans.M2013121,2013.0,Ca0.85Nd0.15MnO3,"Ca, Nd",Mn,800.010825226715,154.847202064183,,,,26.0,25.0,581.295,717.3,1.021,1.55,6.0945,0.0,2.36005,7.21,99.7,83.0,868.8499999999999,1246.0,1722.4999999999998,2061.0,183.995,221.0,8.33,13.2,140.0,0.760175312854796,0.5928571428571429
10.2320/matertrans.M2013121,2013.0,Ca0.85Nd0.15MnO3,"Ca, Nd",Mn,833.903379931014,153.672069021126,,,,26.0,25.0,581.295,717.3,1.021,1.55,6.0945,0.0,2.36005,7.21,99.7,83.0,868.8499999999999,1246.0,1722.4999999999998,2061.0,183.995,221.0,8.33,13.2,140.0,0.760175312854796,0.5928571428571429
10.2320/matertrans.M2013121,2013.0,Ca0.85Nd0.15MnO3,"Ca, Nd",Mn,864.893297708496,153.867924528302,,,,26.0,25.0,581.295,717.3,1.021,1.55,6.0945,0.0,2.36005,7.21,99.7,83.0,868.8499999999999,1246.0,1722.4999999999998,2061.0,183.995,221.0,8.33,13.2,140.0,0.760175312854796,0.5928571428571429
10.2320/matertrans.M2013121,2013.0,Ca0.85Nd0.15MnO3,"Ca, Nd",Mn,892.212233490299,153.051859915068,,,,26.0,25.0,581.295,717.3,1.021,1.55,6.0945,0.0,2.36005,7.21,99.7,83.0,868.8499999999999,1246.0,1722.4999999999998,2061.0,183.995,221.0,8.33,13.2,140.0,0.760175312854796,0.5928571428571429
10.2320/matertrans.M2013121,2013.0,Ca0.85Nd0.15MnO3,"Ca, Nd",Mn,926.360903217553,152.888646992421,,,,26.0,25.0,581.295,717.3,1.021,1.55,6.0945,0.0,2.36005,7.21,99.7,83.0,868.8499999999999,1246.0,1722.4999999999998,2061.0,183.995,221.0,8.33,13.2,140.0,0.760175312854796,0.5928571428571429
10.2320/matertrans.M2013121,2013.0,Ca0.85Nd0.15MnO3,"Ca, Nd",Mn,970.754173862982,151.419730688599,,,,26.0,25.0,581.295,717.3,1.021,1.55,6.0945,0.0,2.36005,7.21,99.7,83.0,868.8499999999999,1246.0,1722.4999999999998,2061.0,183.995,221.0,8.33,13.2,140.0,0.760175312854796,0.5928571428571429
10.2320/matertrans.M2013121,2013.0,Ca0.85Nd0.15MnO3,"Ca, Nd",Mn,1000.81719917644,149.018169112509,,,,26.0,25.0,581.295,717.3,1.021,1.55,6.0945,0.0,2.36005,7.21,99.7,83.0,868.8499999999999,1246.0,1722.4999999999998,2061.0,183.995,221.0,8.33,13.2,140.0,0.760175312854796,0.5928571428571429
10.2320/matertrans.M2013121,2013.0,Ca0.85Nd0.15MnO3,"Ca, Nd",Mn,1034.78292960158,150.27724023007,,,,26.0,25.0,581.295,717.3,1.021,1.55,6.0945,0.0,2.36005,7.21,99.7,83.0,868.8499999999999,1246.0,1722.4999999999998,2061.0,183.995,221.0,8.33,13.2,140.0,0.760175312854796,0.5928571428571429
10.2320/matertrans.M2013121,2013.0,Ca0.85Nd0.15MnO3,"Ca, Nd",Mn,1061.67500701179,150.386048845168,,,,26.0,25.0,581.295,717.3,1.021,1.55,6.0945,0.0,2.36005,7.21,99.7,83.0,868.8499999999999,1246.0,1722.4999999999998,2061.0,183.995,221.0,8.33,13.2,140.0,0.760175312854796,0.5928571428571429
10.2320/matertrans.M2013121,2013.0,CaMnO3,Ca,Mn,666.065803714867,0.971760578242083,,,,20.0,25.0,589.8,717.3,1.0,1.55,2.37,0.0,1.54,7.21,100.0,83.0,842.0,1246.0,1484.0,2061.0,154.7,221.0,8.54,13.2,140.0,0.7611267212563665,0.5928571428571429
10.2320/matertrans.M2013121,2013.0,CaMnO3,Ca,Mn,703.117401243466,0.811570117125712,,,,20.0,25.0,589.8,717.3,1.0,1.55,2.37,0.0,1.54,7.21,100.0,83.0,842.0,1246.0,1484.0,2061.0,154.7,221.0,8.54,13.2,140.0,0.7611267212563665,0.5928571428571429
10.2320/matertrans.M2013121,2013.0,CaMnO3,Ca,Mn,740.168998772065,2.57366518940592,,,,20.0,25.0,589.8,717.3,1.0,1.55,2.37,0.0,1.54,7.21,100.0,83.0,842.0,1246.0,1484.0,2061.0,154.7,221.0,8.54,13.2,140.0,0.7611267212563665,0.5928571428571429
10.2320/matertrans.M2013121,2013.0,CaMnO3,Ca,Mn,770.483942204555,3.69499841722063,,,,20.0,25.0,589.8,717.3,1.0,1.55,2.37,0.0,1.54,7.21,100.0,83.0,842.0,1246.0,1484.0,2061.0,154.7,221.0,8.54,13.2,140.0,0.7611267212563665,0.5928571428571429
10.2320/matertrans.M2013121,2013.0,CaMnO3,Ca,Mn,800.798885637046,5.13671256726815,,,,20.0,25.0,589.8,717.3,1.0,1.55,2.37,0.0,1.54,7.21,100.0,83.0,842.0,1246.0,1484.0,2061.0,154.7,221.0,8.54,13.2,140.0,0.7611267212563665,0.5928571428571429
10.2320/matertrans.M2013121,2013.0,CaMnO3,Ca,Mn,831.113829069536,5.61728395061732,,,,20.0,25.0,589.8,717.3,1.0,1.55,2.37,0.0,1.54,7.21,100.0,83.0,842.0,1246.0,1484.0,2061.0,154.7,221.0,8.54,13.2,140.0,0.7611267212563665,0.5928571428571429
10.2320/matertrans.M2013121,2013.0,CaMnO3,Ca,Mn,864.797099550081,6.97890287010659,,,,20.0,25.0,589.8,717.3,1.0,1.55,2.37,0.0,1.54,7.21,100.0,83.0,842.0,1246.0,1484.0,2061.0,154.7,221.0,8.54,13.2,140.0,0.7611267212563665,0.5928571428571429
10.2320/matertrans.M2013121,2013.0,CaMnO3,Ca,Mn,895.112042982571,8.50071225071224,,,,20.0,25.0,589.8,717.3,1.0,1.55,2.37,0.0,1.54,7.21,100.0,83.0,842.0,1246.0,1484.0,2061.0,154.7,221.0,8.54,13.2,140.0,0.7611267212563665,0.5928571428571429
10.2320/matertrans.M2013121,2013.0,CaMnO3,Ca,Mn,925.426986415061,9.46185501741059,,,,20.0,25.0,589.8,717.3,1.0,1.55,2.37,0.0,1.54,7.21,100.0,83.0,842.0,1246.0,1484.0,2061.0,154.7,221.0,8.54,13.2,140.0,0.7611267212563665,0.5928571428571429
10.2320/matertrans.M2013121,2013.0,CaMnO3,Ca,Mn,952.373602799497,10.5030930146671,,,,20.0,25.0,589.8,717.3,1.0,1.55,2.37,0.0,1.54,7.21,100.0,83.0,842.0,1246.0,1484.0,2061.0,154.7,221.0,8.54,13.2,140.0,0.7611267212563665,0.5928571428571429
10.2320/matertrans.M2013121,2013.0,CaMnO3,Ca,Mn,982.688546231987,11.70452147304,,,,20.0,25.0,589.8,717.3,1.0,1.55,2.37,0.0,1.54,7.21,100.0,83.0,842.0,1246.0,1484.0,2061.0,154.7,221.0,8.54,13.2,140.0,0.7611267212563665,0.5928571428571429
10.2320/matertrans.M2013121,2013.0,CaMnO3,Ca,Mn,1002.89850852031,12.9860451619711,,,,20.0,25.0,589.8,717.3,1.0,1.55,2.37,0.0,1.54,7.21,100.0,83.0,842.0,1246.0,1484.0,2061.0,154.7,221.0,8.54,13.2,140.0,0.7611267212563665,0.5928571428571429
10.2320/matertrans.M2013121,2013.0,CaMnO3,Ca,Mn,1045.423637502,14.4277593120186,,,,20.0,25.0,589.8,717.3,1.0,1.55,2.37,0.0,1.54,7.21,100.0,83.0,842.0,1246.0,1484.0,2061.0,154.7,221.0,8.54,13.2,140.0,0.7611267212563665,0.5928571428571429
10.1088/1674-1056/22/5/057201,2013.0,YCoO3,Y,Co,314.0,52.85767613,,1054.52348773223,,39.0,27.0,600.0,760.4,1.22,1.88,29.6,63.7,4.47,8.86,90.0,74.5,1526.0,1495.0,3345.0,2870.0,400.0,377.0,8.09,13.2,140.0,0.7583175900007584,0.5321428571428571
10.1088/1674-1056/22/5/057201,2013.0,YCoO3,Y,Co,339.0,61.72960578,,1043.72494076609,,39.0,27.0,600.0,760.4,1.22,1.88,29.6,63.7,4.47,8.86,90.0,74.5,1526.0,1495.0,3345.0,2870.0,400.0,377.0,8.09,13.2,140.0,0.7583175900007584,0.5321428571428571
10.1088/1674-1056/22/5/057201,2013.0,YCoO3,Y,Co,354.0,73.39753348,,1037.73427910907,,39.0,27.0,600.0,760.4,1.22,1.88,29.6,63.7,4.47,8.86,90.0,74.5,1526.0,1495.0,3345.0,2870.0,400.0,377.0,8.09,13.2,140.0,0.7583175900007584,0.5321428571428571
10.1088/1674-1056/22/5/057201,2013.0,YCoO3,Y,Co,404.0,99.82432072,,1020.66811435498,,39.0,27.0,600.0,760.4,1.22,1.88,29.6,63.7,4.47,8.86,90.0,74.5,1526.0,1495.0,3345.0,2870.0,400.0,377.0,8.09,13.2,140.0,0.7583175900007584,0.5321428571428571
10.1088/1674-1056/22/5/057201,2013.0,YCoO3,Y,Co,426.0,114.8246829,,1011.07062466948,,39.0,27.0,600.0,760.4,1.22,1.88,29.6,63.7,4.47,8.86,90.0,74.5,1526.0,1495.0,3345.0,2870.0,400.0,377.0,8.09,13.2,140.0,0.7583175900007584,0.5321428571428571
10.1088/1674-1056/22/5/057201,2013.0,YCoO3,Y,Co,464.0,122.7436889,,993.964241863378,,39.0,27.0,600.0,760.4,1.22,1.88,29.6,63.7,4.47,8.86,90.0,74.5,1526.0,1495.0,3345.0,2870.0,400.0,377.0,8.09,13.2,140.0,0.7583175900007584,0.5321428571428571
10.1088/1674-1056/22/5/057201,2013.0,YCoO3,Y,Co,493.0,127.1650539,,977.73534382852,,39.0,27.0,600.0,760.4,1.22,1.88,29.6,63.7,4.47,8.86,90.0,74.5,1526.0,1495.0,3345.0,2870.0,400.0,377.0,8.09,13.2,140.0,0.7583175900007584,0.5321428571428571
10.1088/1674-1056/22/5/057201,2013.0,YCoO3,Y,Co,514.0,128.2077805,,962.076810894972,,39.0,27.0,600.0,760.4,1.22,1.88,29.6,63.7,4.47,8.86,90.0,74.5,1526.0,1495.0,3345.0,2870.0,400.0,377.0,8.09,13.2,140.0,0.7583175900007584,0.5321428571428571
