Repository: aggarwal-shiv/Oxide-TE-Predictor

# 🧪 Oxide TE-Predictor

# **An Interpretable Machine Learning Framework aided Accelerated Design of Oxide Perovskites-based Thermoelectrics for Clean Energy Generation from Waste Heat**

*Shivam Aggarwal, Amandeep Saha, and Tanmoy Maiti* 

*Plasmonics and Perovskites Laboratory, Department of Materials Science and Engineering, Indian Institute of Technology Kanpur, UP 208016, India.*

---

## 🔬 Experimental Data & PAEP Featurization (`Data_Preprocessing.ipynb`)
The experimental dataset is curated manually from reported literature and focuses exclusively on oxide perovskites with strict ABO₃ stoichiometry.

File: data/final_data.csv (part 13 of 14)
Paper_Link,Year,Composition,A_site,B_site,T,σ,κ,S,zT,Z_A,Z_B,IE_A,IE_B,EN_A,EN_B,EA_A,EA_B,AD_A,AD_B,IR_A,IR_B,MP_A,MP_B,BP_A,BP_B,HE_A,HE_B,HF_A,HF_B,IR_X,Tf,Of
10.1088/1674-1056/22/5/057201,2013.0,YCoO3,Y,Co,575.0,166.4967059,,890.901827387324,,39.0,27.0,600.0,760.4,1.22,1.88,29.6,63.7,4.47,8.86,90.0,74.5,1526.0,1495.0,3345.0,2870.0,400.0,377.0,8.09,13.2,140.0,0.7583175900007584,0.5321428571428571
10.1088/1674-1056/22/5/057201,2013.0,YCoO3,Y,Co,612.0,210.9876832,,778.893943159962,,39.0,27.0,600.0,760.4,1.22,1.88,29.6,63.7,4.47,8.86,90.0,74.5,1526.0,1495.0,3345.0,2870.0,400.0,377.0,8.09,13.2,140.0,0.7583175900007584,0.5321428571428571
10.1088/1674-1056/22/5/057201,2013.0,YCoO3,Y,Co,635.0,289.5262401,,691.036999167858,,39.0,27.0,600.0,760.4,1.22,1.88,29.6,63.7,4.47,8.86,90.0,74.5,1526.0,1495.0,3345.0,2870.0,400.0,377.0,8.09,13.2,140.0,0.7583175900007584,0.5321428571428571
10.1088/1674-1056/22/5/057201,2013.0,YCoO3,Y,Co,650.0,326.5880652,,632.197379704877,,39.0,27.0,600.0,760.4,1.22,1.88,29.6,63.7,4.47,8.86,90.0,74.5,1526.0,1495.0,3345.0,2870.0,400.0,377.0,8.09,13.2,140.0,0.7583175900007584,0.5321428571428571
10.1088/1674-1056/22/5/057201,2013.0,YCoO3,Y,Co,678.0,467.7898534,,518.84371414606,,39.0,27.0,600.0,760.4,1.22,1.88,29.6,63.7,4.47,8.86,90.0,74.5,1526.0,1495.0,3345.0,2870.0,400.0,377.0,8.09,13.2,140.0,0.7583175900007584,0.5321428571428571
10.1088/1674-1056/22/5/057201,2013.0,YCoO3,Y,Co,707.0,681.0742945,,399.646243756517,,39.0,27.0,600.0,760.4,1.22,1.88,29.6,63.7,4.47,8.86,90.0,74.5,1526.0,1495.0,3345.0,2870.0,400.0,377.0,8.09,13.2,140.0,0.7583175900007584,0.5321428571428571
10.1088/1674-1056/22/5/057201,2013.0,YCoO3,Y,Co,744.0,1037.156974,,275.530166541932,,39.0,27.0,600.0,760.4,1.22,1.88,29.6,63.7,4.47,8.86,90.0,74.5,1526.0,1495.0,3345.0,2870.0,400.0,377.0,8.09,13.2,140.0,0.7583175900007584,0.5321428571428571
10.1088/1674-1056/22/5/057201,2013.0,YCo0.98Ni0.02O3,Y,"Co, Ni",307.0,83.50601847,,887.489995974683,,39.0,27.02,600.0,759.934,1.22,1.8806,29.6,64.666,4.47,8.8608,90.0,74.39,1526.0,1494.1999999999998,3345.0,2870.86,400.0,376.86,8.09,13.2856,140.0,0.7587066703445248,0.5313571428571429
10.1088/1674-1056/22/5/057201,2013.0,YCo0.98Ni0.02O3,Y,"Co, Ni",317.0,97.12475002,,840.934553944715,,39.0,27.02,600.0,759.934,1.22,1.8806,29.6,64.666,4.47,8.8608,90.0,74.39,1526.0,1494.1999999999998,3345.0,2870.86,400.0,376.86,8.09,13.2856,140.0,0.7587066703445248,0.5313571428571429
10.1088/1674-1056/22/5/057201,2013.0,YCo0.98Ni0.02O3,Y,"Co, Ni",330.0,112.0457657,,774.421208284308,,39.0,27.02,600.0,759.934,1.22,1.8806,29.6,64.666,4.47,8.8608,90.0,74.39,1526.0,1494.1999999999998,3345.0,2870.86,400.0,376.86,8.09,13.2856,140.0,0.7587066703445248,0.5313571428571429
10.1088/1674-1056/22/5/057201,2013.0,YCo0.98Ni0.02O3,Y,"Co, Ni",358.0,159.6178789,,702.520471747108,,39.0,27.02,600.0,759.934,1.22,1.8806,29.6,64.666,4.47,8.8608,90.0,74.39,1526.0,1494.1999999999998,3345.0,2870.86,400.0,376.86,8.09,13.2856,140.0,0.7587066703445248,0.5313571428571429
10.1088/1674-1056/22/5/057201,2013.0,YCo0.98Ni0.02O3,Y,"Co, Ni",400.0,240.4377943,,633.685447629448,,39.0,27.02,600.0,759.934,1.22,1.8806,29.6,64.666,4.47,8.8608,90.0,74.39,1526.0,1494.1999999999998,3345.0,2870.86,400.0,376.86,8.09,13.2856,140.0,0.7587066703445248,0.5313571428571429
10.1088/1674-1056/22/5/057201,2013.0,YCo0.98Ni0.02O3,Y,"Co, Ni",435.0,333.3241765,,573.011945931007,,39.0,27.02,600.0,759.934,1.22,1.8806,29.6,64.666,4.47,8.8608,90.0,74.39,1526.0,1494.1999999999998,3345.0,2870.86,400.0,376.86,8.09,13.2856,140.0,0.7587066703445248,0.5313571428571429
10.1088/1674-1056/22/5/057201,2013.0,YCo0.98Ni0.02O3,Y,"Co, Ni",474.0,436.7765774,,534.73258683206,,39.0,27.02,600.0,759.934,1.22,1.8806,29.6,64.666,4.47,8.8608,90.0,74.39,1526.0,1494.1999999999998,3345.0,2870.86,400.0,376.86,8.09,13.2856,140.0,0.7587066703445248,0.5313571428571429
10.1088/1674-1056/22/5/057201,2013.0,YCo0.98Ni0.02O3,Y,"Co, Ni",500.0,489.2795998,,510.016765775312,,39.0,27.02,600.0,759.934,1.22,1.8806,29.6,64.666,4.47,8.8608,90.0,74.39,1526.0,1494.1999999999998,3345.0,2870.86,400.0,376.86,8.09,13.2856,140.0,0.7587066703445248,0.5313571428571429
10.1088/1674-1056/22/5/057201,2013.0,YCo0.98Ni0.02O3,Y,"Co, Ni",554.0,544.8212455,,462.717594465271,,39.0,27.02,600.0,759.934,1.22,1.8806,29.6,64.666,4.47,8.8608,90.0,74.39,1526.0,1494.1999999999998,3345.0,2870.86,400.0,376.86,8.09,13.2856,140.0,0.7587066703445248,0.5313571428571429
10.1088/1674-1056/22/5/057201,2013.0,YCo0.98Ni0.02O3,Y,"Co, Ni",591.0,610.8104557,,429.878031583622,,39.0,27.02,600.0,759.934,1.22,1.8806,29.6,64.666,4.47,8.8608,90.0,74.39,1526.0,1494.1999999999998,3345.0,2870.86,400.0,376.86,8.09,13.2856,140.0,0.7587066703445248,0.5313571428571429
10.1088/1674-1056/22/5/057201,2013.0,YCo0.98Ni0.02O3,Y,"Co, Ni",648.0,712.3620912,,375.624488779248,,39.0,27.02,600.0,759.934,1.22,1.8806,29.6,64.666,4.47,8.8608,90.0,74.39,1526.0,1494.1999999999998,3345.0,2870.86,400.0,376.86,8.09,13.2856,140.0,0.7587066703445248,0.5313571428571429
10.1088/1674-1056/22/5/057201,2013.0,YCo0.98Ni0.02O3,Y,"Co, Ni",670.0,811.1324421,,341.834012713204,,39.0,27.02,600.0,759.934,1.22,1.8806,29.6,64.666,4.47,8.8608,90.0,74.39,1526.0,1494.1999999999998,3345.0,2870.86,400.0,376.86,8.09,13.2856,140.0,0.7587066703445248,0.5313571428571429
10.1088/1674-1056/22/5/057201,2013.0,YCo0.98Ni0.02O3,Y,"Co, Ni",700.0,917.5832177,,303.202745659122,,39.0,27.02,600.0,759.934,1.22,1.8806,29.6,64.666,4.47,8.8608,90.0,74.39,1526.0,1494.1999999999998,3345.0,2870.86,400.0,376.86,8.09,13.2856,140.0,0.7587066703445248,0.5313571428571429
10.1088/1674-1056/22/5/057201,2013.0,YCo0.98Ni0.02O3,Y,"Co, Ni",718.0,1021.744687,,260.917120151457,,39.0,27.02,600.0,759.934,1.22,1.8806,29.6,64.666,4.47,8.8608,90.0,74.39,1526.0,1494.1999999999998,3345.0,2870.86,400.0,376.86,8.09,13.2856,140.0,0.7587066703445248,0.5313571428571429
10.1088/1674-1056/22/5/057201,2013.0,YCo0.98Ni0.02O3,Y,"Co, Ni",735.0,1130.01397,,232.242563111101,,39.0,27.02,600.0,759.934,1.22,1.8806,29.6,64.666,4.47,8.8608,90.0,74.39,1526.0,1494.1999999999998,3345.0,2870.86,400.0,376.86,8.09,13.2856,140.0,0.7587066703445248,0.5313571428571429
10.1088/1674-1056/22/5/057201,2013.0,YCo0.95Ni0.05O3,Y,"Co, Ni",318.0,124.5951895,,584.678837202025,,39.0,27.05,600.0,759.235,1.22,1.8815,29.6,66.115,4.47,8.862,90.0,74.225,1526.0,1493.0,3345.0,2872.15,400.0,376.65,8.09,13.414,140.0,0.7592910400521073,0.5301785714285714
10.1088/1674-1056/22/5/057201,2013.0,YCo0.95Ni0.05O3,Y,"Co, Ni",334.0,153.753948,,568.099554623094,,39.0,27.05,600.0,759.235,1.22,1.8815,29.6,66.115,4.47,8.862,90.0,74.225,1526.0,1493.0,3345.0,2872.15,400.0,376.65,8.09,13.414,140.0,0.7592910400521073,0.5301785714285714
10.1088/1674-1056/22/5/057201,2013.0,YCo0.95Ni0.05O3,Y,"Co, Ni",348.0,182.8906774,,551.814290378972,,39.0,27.05,600.0,759.235,1.22,1.8815,29.6,66.115,4.47,8.862,90.0,74.225,1526.0,1493.0,3345.0,2872.15,400.0,376.65,8.09,13.414,140.0,0.7592910400521073,0.5301785714285714
10.1088/1674-1056/22/5/057201,2013.0,YCo0.95Ni0.05O3,Y,"Co, Ni",382.0,257.4199459,,522.491674273186,,39.0,27.05,600.0,759.235,1.22,1.8815,29.6,66.115,4.47,8.862,90.0,74.225,1526.0,1493.0,3345.0,2872.15,400.0,376.65,8.09,13.414,140.0,0.7592910400521073,0.5301785714285714
10.1088/1674-1056/22/5/057201,2013.0,YCo0.95Ni0.05O3,Y,"Co, Ni",408.0,323.9318922,,499.736613830281,,39.0,27.05,600.0,759.235,1.22,1.8815,29.6,66.115,4.47,8.862,90.0,74.225,1526.0,1493.0,3345.0,2872.15,400.0,376.65,8.09,13.414,140.0,0.7592910400521073,0.5301785714285714
10.1088/1674-1056/22/5/057201,2013.0,YCo0.95Ni0.05O3,Y,"Co, Ni",440.0,397.3001762,,477.420948663453,,39.0,27.05,600.0,759.235,1.22,1.8815,29.6,66.115,4.47,8.862,90.0,74.225,1526.0,1493.0,3345.0,2872.15,400.0,376.65,8.09,13.414,140.0,0.7592910400521073,0.5301785714285714
10.1088/1674-1056/22/5/057201,2013.0,YCo0.95Ni0.05O3,Y,"Co, Ni",471.0,463.9852723,,459.086087177606,,39.0,27.05,600.0,759.235,1.22,1.8815,29.6,66.115,4.47,8.862,90.0,74.225,1526.0,1493.0,3345.0,2872.15,400.0,376.65,8.09,13.414,140.0,0.7592910400521073,0.5301785714285714
10.1088/1674-1056/22/5/057201,2013.0,YCo0.95Ni0.05O3,Y,"Co, Ni",499.0,518.0638903,,444.662431250259,,39.0,27.05,600.0,759.235,1.22,1.8815,29.6,66.115,4.47,8.862,90.0,74.225,1526.0,1493.0,3345.0,2872.15,400.0,376.65,8.09,13.414,140.0,0.7592910400521073,0.5301785714285714
10.1088/1674-1056/22/5/057201,2013.0,YCo0.95Ni0.05O3,Y,"Co, Ni",525.0,587.9706575,,427.213280955388,,39.0,27.05,600.0,759.235,1.22,1.8815,29.6,66.115,4.47,8.862,90.0,74.225,1526.0,1493.0,3345.0,2872.15,400.0,376.65,8.09,13.414,140.0,0.7592910400521073,0.5301785714285714
10.1088/1674-1056/22/5/057201,2013.0,YCo0.95Ni0.05O3,Y,"Co, Ni",555.0,620.5306341,,407.04849810284,,39.0,27.05,600.0,759.235,1.22,1.8815,29.6,66.115,4.47,8.862,90.0,74.225,1526.0,1493.0,3345.0,2872.15,400.0,376.65,8.09,13.414,140.0,0.7592910400521073,0.5301785714285714
10.1088/1674-1056/22/5/057201,2013.0,YCo0.95Ni0.05O3,Y,"Co, Ni",601.0,687.1264103,,371.519505333765,,39.0,27.05,600.0,759.235,1.22,1.8815,29.6,66.115,4.47,8.862,90.0,74.225,1526.0,1493.0,3345.0,2872.15,400.0,376.65,8.09,13.414,140.0,0.7592910400521073,0.5301785714285714
10.1088/1674-1056/22/5/057201,2013.0,YCo0.95Ni0.05O3,Y,"Co, Ni",640.0,763.5665892,,338.994069812933,,39.0,27.05,600.0,759.235,1.22,1.8815,29.6,66.115,4.47,8.862,90.0,74.225,1526.0,1493.0,3345.0,2872.15,400.0,376.65,8.09,13.414,140.0,0.7592910400521073,0.5301785714285714
10.1088/1674-1056/22/5/057201,2013.0,YCo0.95Ni0.05O3,Y,"Co, Ni",729.0,1092.422779,,245.05449366174,,39.0,27.05,600.0,759.235,1.22,1.8815,29.6,66.115,4.47,8.862,90.0,74.225,1526.0,1493.0,3345.0,2872.15,400.0,376.65,8.09,13.414,140.0,0.7592910400521073,0.5301785714285714
10.1088/1674-1056/22/5/057201,2013.0,YCo0.93Ni0.07O3,Y,"Co, Ni",307.0,110.5310882,,567.029876312368,,39.0,27.070000000000004,600.0,758.769,1.22,1.8821,29.6,67.081,4.47,8.8628,90.0,74.115,1526.0,1492.2,3345.0,2873.01,400.0,376.51,8.09,13.4996,140.0,0.7596811202165317,0.5293928571428571
10.1088/1674-1056/22/5/057201,2013.0,YCo0.93Ni0.07O3,Y,"Co, Ni",338.0,166.0893039,,549.95572888432,,39.0,27.070000000000004,600.0,758.769,1.22,1.8821,29.6,67.081,4.47,8.8628,90.0,74.115,1526.0,1492.2,3345.0,2873.01,400.0,376.51,8.09,13.4996,140.0,0.7596811202165317,0.5293928571428571
10.1088/1674-1056/22/5/057201,2013.0,YCo0.93Ni0.07O3,Y,"Co, Ni",397.0,335.6002816,,485.432567434252,,39.0,27.070000000000004,600.0,758.769,1.22,1.8821,29.6,67.081,4.47,8.8628,90.0,74.115,1526.0,1492.2,3345.0,2873.01,400.0,376.51,8.09,13.4996,140.0,0.7596811202165317,0.5293928571428571
10.1088/1674-1056/22/5/057201,2013.0,YCo0.93Ni0.07O3,Y,"Co, Ni",430.0,389.271181,,457.115402628851,,39.0,27.070000000000004,600.0,758.769,1.22,1.8821,29.6,67.081,4.47,8.8628,90.0,74.115,1526.0,1492.2,3345.0,2873.01,400.0,376.51,8.09,13.4996,140.0,0.7596811202165317,0.5293928571428571
10.1088/1674-1056/22/5/057201,2013.0,YCo0.93Ni0.07O3,Y,"Co, Ni",486.0,550.7859298,,427.672132367018,,39.0,27.070000000000004,600.0,758.769,1.22,1.8821,29.6,67.081,4.47,8.8628,90.0,74.115,1526.0,1492.2,3345.0,2873.01,400.0,376.51,8.09,13.4996,140.0,0.7596811202165317,0.5293928571428571
10.1088/1674-1056/22/5/057201,2013.0,YCo0.93Ni0.07O3,Y,"Co, Ni",516.0,592.7918926,,415.074741619826,,39.0,27.070000000000004,600.0,758.769,1.22,1.8821,29.6,67.081,4.47,8.8628,90.0,74.115,1526.0,1492.2,3345.0,2873.01,400.0,376.51,8.09,13.4996,140.0,0.7596811202165317,0.5293928571428571
10.1088/1674-1056/22/5/057201,2013.0,YCo0.93Ni0.07O3,Y,"Co, Ni",576.0,695.1219366,,376.571441094884,,39.0,27.070000000000004,600.0,758.769,1.22,1.8821,29.6,67.081,4.47,8.8628,90.0,74.115,1526.0,1492.2,3345.0,2873.01,400.0,376.51,8.09,13.4996,140.0,0.7596811202165317,0.5293928571428571
10.1088/1674-1056/22/5/057201,2013.0,YCo0.93Ni0.07O3,Y,"Co, Ni",620.0,715.2767377,,337.411855084781,,39.0,27.070000000000004,600.0,758.769,1.22,1.8821,29.6,67.081,4.47,8.8628,90.0,74.115,1526.0,1492.2,3345.0,2873.01,400.0,376.51,8.09,13.4996,140.0,0.7596811202165317,0.5293928571428571
10.1088/1674-1056/22/5/057201,2013.0,YCo0.93Ni0.07O3,Y,"Co, Ni",676.0,899.0398802,,298.27969047378,,39.0,27.070000000000004,600.0,758.769,1.22,1.8821,29.6,67.081,4.47,8.8628,90.0,74.115,1526.0,1492.2,3345.0,2873.01,400.0,376.51,8.09,13.4996,140.0,0.7596811202165317,0.5293928571428571
10.1088/1674-1056/22/5/057201,2013.0,YCo0.93Ni0.07O3,Y,"Co, Ni",717.0,1037.156974,,239.740487672066,,39.0,27.070000000000004,600.0,758.769,1.22,1.8821,29.6,67.081,4.47,8.8628,90.0,74.115,1526.0,1492.2,3345.0,2873.01,400.0,376.51,8.09,13.4996,140.0,0.7596811202165317,0.5293928571428571
10.1088/1674-1056/22/5/057201,2013.0,YCo0.93Ni0.07O3,Y,"Co, Ni",726.0,1102.666059,,220.406573212291,,39.0,27.070000000000004,600.0,758.769,1.22,1.8821,29.6,67.081,4.47,8.8628,90.0,74.115,1526.0,1492.2,3345.0,2873.01,400.0,376.51,8.09,13.4996,140.0,0.7596811202165317,0.5293928571428571
10.1016/j.matchemphys.2012.01.032 ,2012.0,CaFe0.5Mo0.5O3,Ca,"Fe, Mo",311.0,1040.644632,3.91674440474597,-1.97013180557956,0.0002065537434329,20.0,34.0,589.8,723.3499999999999,1.0,1.995,2.37,44.0,1.54,9.075,100.0,68.75,842.0,2080.5,1484.0,3750.5,154.7,472.0,8.54,20.555,140.0,0.8130838746834479,0.4910714285714285
10.1016/j.matchemphys.2012.01.032 ,2012.0,CaFe0.5Mo0.5O3,Ca,"Fe, Mo",340.0,948.5899624,3.74801341086058,-3.20402956261164,0.0001930829262406,20.0,34.0,589.8,723.3499999999999,1.0,1.995,2.37,44.0,1.54,9.075,100.0,68.75,842.0,2080.5,1484.0,3750.5,154.7,472.0,8.54,20.555,140.0,0.8130838746834479,0.4910714285714285
10.1016/j.matchemphys.2012.01.032 ,2012.0,CaFe0.5Mo0.5O3,Ca,"Fe, Mo",380.0,867.9690599,3.51007096204489,-4.45721287385466,0.0002260583641594,20.0,34.0,589.8,723.3499999999999,1.0,1.995,2.37,44.0,1.54,9.075,100.0,68.75,842.0,2080.5,1484.0,3750.5,154.7,472.0,8.54,20.555,140.0,0.8130838746834479,0.4910714285714285
10.1016/j.matchemphys.2012.01.032 ,2012.0,CaFe0.5Mo0.5O3,Ca,"Fe, Mo",430.0,765.450783,3.17266341789648,-6.01050262682725,0.0001571607470609,20.0,34.0,589.8,723.3499999999999,1.0,1.995,2.37,44.0,1.54,9.075,100.0,68.75,842.0,2080.5,1484.0,3750.5,154.7,472.0,8.54,20.555,140.0,0.8130838746834479,0.4910714285714285
10.1016/j.matchemphys.2012.01.032 ,2012.0,CaFe0.5Mo0.5O3,Ca,"Fe, Mo",458.0,722.3081737,2.99529630441359,-7.60843466067346,0.0003509440652137,20.0,34.0,589.8,723.3499999999999,1.0,1.995,2.37,44.0,1.54,9.075,100.0,68.75,842.0,2080.5,1484.0,3750.5,154.7,472.0,8.54,20.555,140.0,0.8130838746834479,0.4910714285714285
10.1016/j.matchemphys.2012.01.032 ,2012.0,CaFe0.5Mo0.5O3,Ca,"Fe, Mo",490.0,677.9683323,2.97817491942223,-9.18121826517348,0.0004115042754909,20.0,34.0,589.8,723.3499999999999,1.0,1.995,2.37,44.0,1.54,9.075,100.0,68.75,842.0,2080.5,1484.0,3750.5,154.7,472.0,8.54,20.555,140.0,0.8130838746834479,0.4910714285714285
10.1016/j.matchemphys.2012.01.032 ,2012.0,CaFe0.5Mo0.5O3,Ca,"Fe, Mo",518.0,654.2009284,3.06513045827468,-10.607249466951,0.001282956229711,20.0,34.0,589.8,723.3499999999999,1.0,1.995,2.37,44.0,1.54,9.075,100.0,68.75,842.0,2080.5,1484.0,3750.5,154.7,472.0,8.54,20.555,140.0,0.8130838746834479,0.4910714285714285
10.1016/j.matchemphys.2012.01.032 ,2012.0,CaFe0.5Mo0.5O3,Ca,"Fe, Mo",545.0,632.3537909,3.13677145985298,-12.1074900593557,0.0016475803804858,20.0,34.0,589.8,723.3499999999999,1.0,1.995,2.37,44.0,1.54,9.075,100.0,68.75,842.0,2080.5,1484.0,3750.5,154.7,472.0,8.54,20.555,140.0,0.8130838746834479,0.4910714285714285
10.1016/j.matchemphys.2012.01.032 ,2012.0,CaFe0.5Mo0.5O3,Ca,"Fe, Mo",589.0,587.5118163,3.17514400544044,-14.2901602714502,0.0023471507879085,20.0,34.0,589.8,723.3499999999999,1.0,1.995,2.37,44.0,1.54,9.075,100.0,68.75,842.0,2080.5,1484.0,3750.5,154.7,472.0,8.54,20.555,140.0,0.8130838746834479,0.4910714285714285
10.1016/j.matchemphys.2012.01.032 ,2012.0,CaFe0.5Mo0.5O3,Ca,"Fe, Mo",646.0,559.7874431,3.0737359533346,-18.0270498376842,0.0037244716853224,20.0,34.0,589.8,723.3499999999999,1.0,1.995,2.37,44.0,1.54,9.075,100.0,68.75,842.0,2080.5,1484.0,3750.5,154.7,472.0,8.54,20.555,140.0,0.8130838746834479,0.4910714285714285
10.1016/j.matchemphys.2012.01.032 ,2012.0,CaFe0.5Mo0.5O3,Ca,"Fe, Mo",688.0,520.379896,3.01567183008334,-20.2777995479488,0.0042019490103364,20.0,34.0,589.8,723.3499999999999,1.0,1.995,2.37,44.0,1.54,9.075,100.0,68.75,842.0,2080.5,1484.0,3750.5,154.7,472.0,8.54,20.555,140.0,0.8130838746834479,0.4910714285714285
10.1016/j.matchemphys.2012.01.032 ,2012.0,CaFe0.5Mo0.5O3,Ca,"Fe, Mo",750.0,471.5056639,2.99478589545393,-25.2121130192026,0.0075769850813287,20.0,34.0,589.8,723.3499999999999,1.0,1.995,2.37,44.0,1.54,9.075,100.0,68.75,842.0,2080.5,1484.0,3750.5,154.7,472.0,8.54,20.555,140.0,0.8130838746834479,0.4910714285714285
10.1016/j.matchemphys.2012.01.032 ,2012.0,CaFe0.5Mo0.5O3,Ca,"Fe, Mo",798.0,426.8519264,2.99568081249654,-31.9088281016319,0.0113395627313029,20.0,34.0,589.8,723.3499999999999,1.0,1.995,2.37,44.0,1.54,9.075,100.0,68.75,842.0,2080.5,1484.0,3750.5,154.7,472.0,8.54,20.555,140.0,0.8130838746834479,0.4910714285714285
10.1016/j.matchemphys.2012.01.032 ,2012.0,CaFe0.5Mo0.5O3,Ca,"Fe, Mo",824.0,429.2856275,3.01550509648985,-33.0544514397126,0.0129441234854025,20.0,34.0,589.8,723.3499999999999,1.0,1.995,2.37,44.0,1.54,9.075,100.0,68.75,842.0,2080.5,1484.0,3750.5,154.7,472.0,8.54,20.555,140.0,0.8130838746834479,0.4910714285714285
10.1016/j.matchemphys.2012.01.032 ,2012.0,CaFe0.5Mo0.5O3,Ca,"Fe, Mo",855.0,421.5634807,3.02957196741816,-34.6380942776465,0.0147073973274791,20.0,34.0,589.8,723.3499999999999,1.0,1.995,2.37,44.0,1.54,9.075,100.0,68.75,842.0,2080.5,1484.0,3750.5,154.7,472.0,8.54,20.555,140.0,0.8130838746834479,0.4910714285714285
10.1016/j.matchemphys.2012.01.032 ,2012.0,CaFe0.5Mo0.5O3,Ca,"Fe, Mo",900.0,395.3039562,3.06932942264951,-37.8914484046947,0.0166370217297804,20.0,34.0,589.8,723.3499999999999,1.0,1.995,2.37,44.0,1.54,9.075,100.0,68.75,842.0,2080.5,1484.0,3750.5,154.7,472.0,8.54,20.555,140.0,0.8130838746834479,0.4910714285714285
10.1016/j.matchemphys.2012.01.032 ,2012.0,CaFe0.5Mo0.5O3,Ca,"Fe, Mo",940.0,375.2975043,3.10914132150322,-37.742557482856,0.0171385891657482,20.0,34.0,589.8,723.3499999999999,1.0,1.995,2.37,44.0,1.54,9.075,100.0,68.75,842.0,2080.5,1484.0,3750.5,154.7,472.0,8.54,20.555,140.0,0.8130838746834479,0.4910714285714285
10.1016/j.matchemphys.2012.01.032 ,2012.0,CaFe0.5Mo0.5O3,Ca,"Fe, Mo",998.0,348.7696589,3.12576023722985,-43.0648705315123,0.0215339093409797,20.0,34.0,589.8,723.3499999999999,1.0,1.995,2.37,44.0,1.54,9.075,100.0,68.75,842.0,2080.5,1484.0,3750.5,154.7,472.0,8.54,20.555,140.0,0.8130838746834479,0.4910714285714285
10.1016/j.matchemphys.2012.01.032 ,2012.0,CaFe0.5Mo0.5O3,Ca,"Fe, Mo",1025.0,344.3701832,3.08228700477215,-46.7364190149638,0.0268694404370057,20.0,34.0,589.8,723.3499999999999,1.0,1.995,2.37,44.0,1.54,9.075,100.0,68.75,842.0,2080.5,1484.0,3750.5,154.7,472.0,8.54,20.555,140.0,0.8130838746834479,0.4910714285714285
10.1016/j.matchemphys.2012.01.032 ,2012.0,CaFe0.5Mo0.5O3,Ca,"Fe, Mo",1200.0,308.1996899,,-104.521082192457,0.143053660109834,20.0,34.0,589.8,723.3499999999999,1.0,1.995,2.37,44.0,1.54,9.075,100.0,68.75,842.0,2080.5,1484.0,3750.5,154.7,472.0,8.54,20.555,140.0,0.8130838746834479,0.4910714285714285
10.1016/j.matchemphys.2012.01.032 ,2012.0,Ca0.9Sr0.1Fe0.5Mo0.5O3,"Ca, Sr","Fe, Mo",312.0,1659.421848,4.20031060910273,-4.26655142139344,0.0007238371327918,21.8,34.0,585.77,723.3499999999999,0.995,1.995,2.636,44.0,1.65,9.075,101.8,68.75,835.5000000000001,2080.5,1473.5000000000002,3750.5,153.33999999999995,472.0,8.485999999999999,20.555,140.0,0.8191820037435739,0.4910714285714285
10.1016/j.matchemphys.2012.01.032 ,2012.0,Ca0.9Sr0.1Fe0.5Mo0.5O3,"Ca, Sr","Fe, Mo",340.0,1549.106069,4.04741250114609,-5.70880320113223,0.0002634773008049,21.8,34.0,585.77,723.3499999999999,0.995,1.995,2.636,44.0,1.65,9.075,101.8,68.75,835.5000000000001,2080.5,1473.5000000000002,3750.5,153.33999999999995,472.0,8.485999999999999,20.555,140.0,0.8191820037435739,0.4910714285714285
10.1016/j.matchemphys.2012.01.032 ,2012.0,Ca0.9Sr0.1Fe0.5Mo0.5O3,"Ca, Sr","Fe, Mo",390.0,1358.2708,3.82660618246949,-8.10275719481244,0.0001842026107402,21.8,34.0,585.77,723.3499999999999,0.995,1.995,2.636,44.0,1.65,9.075,101.8,68.75,835.5000000000001,2080.5,1473.5000000000002,3750.5,153.33999999999995,472.0,8.485999999999999,20.555,140.0,0.8191820037435739,0.4910714285714285
10.1016/j.matchemphys.2012.01.032 ,2012.0,Ca0.9Sr0.1Fe0.5Mo0.5O3,"Ca, Sr","Fe, Mo",428.0,1218.63833,3.74987129947375,-9.62628280571049,0.0009788805957957,21.8,34.0,585.77,723.3499999999999,0.995,1.995,2.636,44.0,1.65,9.075,101.8,68.75,835.5000000000001,2080.5,1473.5000000000002,3750.5,153.33999999999995,472.0,8.485999999999999,20.555,140.0,0.8191820037435739,0.4910714285714285
10.1016/j.matchemphys.2012.01.032 ,2012.0,Ca0.9Sr0.1Fe0.5Mo0.5O3,"Ca, Sr","Fe, Mo",465.0,1079.777017,3.67171067411736,-11.2056588809362,0.0018515369720391,21.8,34.0,585.77,723.3499999999999,0.995,1.995,2.636,44.0,1.65,9.075,101.8,68.75,835.5000000000001,2080.5,1473.5000000000002,3750.5,153.33999999999995,472.0,8.485999999999999,20.555,140.0,0.8191820037435739,0.4910714285714285
10.1016/j.matchemphys.2012.01.032 ,2012.0,Ca0.9Sr0.1Fe0.5Mo0.5O3,"Ca, Sr","Fe, Mo",500.0,977.7200269,3.62668239569589,-12.9259856339215,0.0027936522494307,21.8,34.0,585.77,723.3499999999999,0.995,1.995,2.636,44.0,1.65,9.075,101.8,68.75,835.5000000000001,2080.5,1473.5000000000002,3750.5,153.33999999999995,472.0,8.485999999999999,20.555,140.0,0.8191820037435739,0.4910714285714285
10.1016/j.matchemphys.2012.01.032 ,2012.0,Ca0.9Sr0.1Fe0.5Mo0.5O3,"Ca, Sr","Fe, Mo",548.0,881.0188893,3.57288188862102,-16.0093506951718,0.0040376681850451,21.8,34.0,585.77,723.3499999999999,0.995,1.995,2.636,44.0,1.65,9.075,101.8,68.75,835.5000000000001,2080.5,1473.5000000000002,3750.5,153.33999999999995,472.0,8.485999999999999,20.555,140.0,0.8191820037435739,0.4910714285714285
10.1016/j.matchemphys.2012.01.032 ,2012.0,Ca0.9Sr0.1Fe0.5Mo0.5O3,"Ca, Sr","Fe, Mo",590.0,804.6883031,3.52200772624821,-18.7958189769683,0.0055711102408781,21.8,34.0,585.77,723.3499999999999,0.995,1.995,2.636,44.0,1.65,9.075,101.8,68.75,835.5000000000001,2080.5,1473.5000000000002,3750.5,153.33999999999995,472.0,8.485999999999999,20.555,140.0,0.8191820037435739,0.4910714285714285
10.1016/j.matchemphys.2012.01.032 ,2012.0,Ca0.9Sr0.1Fe0.5Mo0.5O3,"Ca, Sr","Fe, Mo",625.0,744.4196413,3.47268180438638,-21.4378833761243,0.0071836886703493,21.8,34.0,585.77,723.3499999999999,0.995,1.995,2.636,44.0,1.65,9.075,101.8,68.75,835.5000000000001,2080.5,1473.5000000000002,3750.5,153.33999999999995,472.0,8.485999999999999,20.555,140.0,0.8191820037435739,0.4910714285714285
10.1016/j.matchemphys.2012.01.032 ,2012.0,Ca0.9Sr0.1Fe0.5Mo0.5O3,"Ca, Sr","Fe, Mo",684.0,659.0569956,3.39905134210753,-26.1682064126873,0.0085088218445605,21.8,34.0,585.77,723.3499999999999,0.995,1.995,2.636,44.0,1.65,9.075,101.8,68.75,835.5000000000001,2080.5,1473.5000000000002,3750.5,153.33999999999995,472.0,8.485999999999999,20.555,140.0,0.8191820037435739,0.4910714285714285
10.1016/j.matchemphys.2012.01.032 ,2012.0,Ca0.9Sr0.1Fe0.5Mo0.5O3,"Ca, Sr","Fe, Mo",730.0,609.8141368,3.42824900308452,-28.9450877147234,0.0102708538456773,21.8,34.0,585.77,723.3499999999999,0.995,1.995,2.636,44.0,1.65,9.075,101.8,68.75,835.5000000000001,2080.5,1473.5000000000002,3750.5,153.33999999999995,472.0,8.485999999999999,20.555,140.0,0.8191820037435739,0.4910714285714285
10.1016/j.matchemphys.2012.01.032 ,2012.0,Ca0.9Sr0.1Fe0.5Mo0.5O3,"Ca, Sr","Fe, Mo",775.0,560.2733785,3.41045954947706,-32.465149164893504,0.0129637684271414,21.8,34.0,585.77,723.3499999999999,0.995,1.995,2.636,44.0,1.65,9.075,101.8,68.75,835.5000000000001,2080.5,1473.5000000000002,3750.5,153.33999999999995,472.0,8.485999999999999,20.555,140.0,0.8191820037435739,0.4910714285714285
10.1016/j.matchemphys.2012.01.032 ,2012.0,Ca0.9Sr0.1Fe0.5Mo0.5O3,"Ca, Sr","Fe, Mo",820.0,514.7222199,3.32792642069956,-36.247528041533,0.0159867741582235,21.8,34.0,585.77,723.3499999999999,0.995,1.995,2.636,44.0,1.65,9.075,101.8,68.75,835.5000000000001,2080.5,1473.5000000000002,3750.5,153.33999999999995,472.0,8.485999999999999,20.555,140.0,0.8191820037435739,0.4910714285714285
10.1016/j.matchemphys.2012.01.032 ,2012.0,Ca0.9Sr0.1Fe0.5Mo0.5O3,"Ca, Sr","Fe, Mo",847.0,482.5075223,3.25707144891914,-38.7071560001834,0.0177522931364989,21.8,34.0,585.77,723.3499999999999,0.995,1.995,2.636,44.0,1.65,9.075,101.8,68.75,835.5000000000001,2080.5,1473.5000000000002,3750.5,153.33999999999995,472.0,8.485999999999999,20.555,140.0,0.8191820037435739,0.4910714285714285
10.1016/j.matchemphys.2012.01.032 ,2012.0,Ca0.9Sr0.1Fe0.5Mo0.5O3,"Ca, Sr","Fe, Mo",896.0,435.9478718,3.1629418285781,-43.7984519512103,0.0229256482224199,21.8,34.0,585.77,723.3499999999999,0.995,1.995,2.636,44.0,1.65,9.075,101.8,68.75,835.5000000000001,2080.5,1473.5000000000002,3750.5,153.33999999999995,472.0,8.485999999999999,20.555,140.0,0.8191820037435739,0.4910714285714285
10.1016/j.matchemphys.2012.01.032 ,2012.0,Ca0.9Sr0.1Fe0.5Mo0.5O3,"Ca, Sr","Fe, Mo",928.0,422.9262125,3.10978443679239,-48.301625588484,0.0279007297177906,21.8,34.0,585.77,723.3499999999999,0.995,1.995,2.636,44.0,1.65,9.075,101.8,68.75,835.5000000000001,2080.5,1473.5000000000002,3750.5,153.33999999999995,472.0,8.485999999999999,20.555,140.0,0.8191820037435739,0.4910714285714285
10.1016/j.matchemphys.2012.01.032 ,2012.0,Ca0.9Sr0.1Fe0.5Mo0.5O3,"Ca, Sr","Fe, Mo",960.0,398.3547852,3.08733324802002,-54.2400604994212,0.0351311908457968,21.8,34.0,585.77,723.3499999999999,0.995,1.995,2.636,44.0,1.65,9.075,101.8,68.75,835.5000000000001,2080.5,1473.5000000000002,3750.5,153.33999999999995,472.0,8.485999999999999,20.555,140.0,0.8191820037435739,0.4910714285714285
10.1016/j.matchemphys.2012.01.032 ,2012.0,Ca0.9Sr0.1Fe0.5Mo0.5O3,"Ca, Sr","Fe, Mo",1000.0,365.3235048,3.02500550859237,-63.0287307732124,0.0487823405849892,21.8,34.0,585.77,723.3499999999999,0.995,1.995,2.636,44.0,1.65,9.075,101.8,68.75,835.5000000000001,2080.5,1473.5000000000002,3750.5,153.33999999999995,472.0,8.485999999999999,20.555,140.0,0.8191820037435739,0.4910714285714285
10.1016/j.matchemphys.2012.01.032 ,2012.0,Ca0.9Sr0.1Fe0.5Mo0.5O3,"Ca, Sr","Fe, Mo",1030.0,346.2716694,2.95845090243344,-73.2048619759671,0.0630518449342012,21.8,34.0,585.77,723.3499999999999,0.995,1.995,2.636,44.0,1.65,9.075,101.8,68.75,835.5000000000001,2080.5,1473.5000000000002,3750.5,153.33999999999995,472.0,8.485999999999999,20.555,140.0,0.8191820037435739,0.4910714285714285
10.1016/j.matchemphys.2012.01.032 ,2012.0,Ca0.9Sr0.1Fe0.5Mo0.5O3,"Ca, Sr","Fe, Mo",1245.0,253.3453341,,-109.845342024506,0.140361285764267,21.8,34.0,585.77,723.3499999999999,0.995,1.995,2.636,44.0,1.65,9.075,101.8,68.75,835.5000000000001,2080.5,1473.5000000000002,3750.5,153.33999999999995,472.0,8.485999999999999,20.555,140.0,0.8191820037435739,0.4910714285714285
10.1016/j.matchemphys.2012.01.032 ,2012.0,Ca0.8Sr0.2Fe0.5Mo0.5O3,"Ca, Sr","Fe, Mo",320.0,1893.179999,3.70653077334557,-4.36212561175247,0.000270961088134,23.6,34.0,581.74,723.3499999999999,0.99,1.995,2.902,44.0,1.7600000000000002,9.075,103.6,68.75,829.0,2080.5,1463.0,3750.5,151.98,472.0,8.432,20.555,140.0,0.8252801328036996,0.4910714285714285
10.1016/j.matchemphys.2012.01.032 ,2012.0,Ca0.8Sr0.2Fe0.5Mo0.5O3,"Ca, Sr","Fe, Mo",370.0,1581.491196,3.26545916948961,-5.4808858698784,0.0007291091936871,23.6,34.0,581.74,723.3499999999999,0.99,1.995,2.902,44.0,1.7600000000000002,9.075,103.6,68.75,829.0,2080.5,1463.0,3750.5,151.98,472.0,8.432,20.555,140.0,0.8252801328036996,0.4910714285714285
10.1016/j.matchemphys.2012.01.032 ,2012.0,Ca0.8Sr0.2Fe0.5Mo0.5O3,"Ca, Sr","Fe, Mo",415.0,1412.375126,3.03947390123562,-7.8423942065733,0.0014628477676342,23.6,34.0,581.74,723.3499999999999,0.99,1.995,2.902,44.0,1.7600000000000002,9.075,103.6,68.75,829.0,2080.5,1463.0,3750.5,151.98,472.0,8.432,20.555,140.0,0.8252801328036996,0.4910714285714285
10.1016/j.matchemphys.2012.01.032 ,2012.0,Ca0.8Sr0.2Fe0.5Mo0.5O3,"Ca, Sr","Fe, Mo",470.0,1234.688282,2.82676040017501,-10.4893254128329,0.0020201326684624,23.6,34.0,581.74,723.3499999999999,0.99,1.995,2.902,44.0,1.7600000000000002,9.075,103.6,68.75,829.0,2080.5,1463.0,3750.5,151.98,472.0,8.432,20.555,140.0,0.8252801328036996,0.4910714285714285
10.1016/j.matchemphys.2012.01.032 ,2012.0,Ca0.8Sr0.2Fe0.5Mo0.5O3,"Ca, Sr","Fe, Mo",520.0,1103.112479,2.90822734134788,-13.2860196123629,0.0030933077714548,23.6,34.0,581.74,723.3499999999999,0.99,1.995,2.902,44.0,1.7600000000000002,9.075,103.6,68.75,829.0,2080.5,1463.0,3750.5,151.98,472.0,8.432,20.555,140.0,0.8252801328036996,0.4910714285714285
10.1016/j.matchemphys.2012.01.032 ,2012.0,Ca0.8Sr0.2Fe0.5Mo0.5O3,"Ca, Sr","Fe, Mo",575.0,974.604876,3.01768454274761,-16.9494750507437,0.0049726972513095,23.6,34.0,581.74,723.3499999999999,0.99,1.995,2.902,44.0,1.7600000000000002,9.075,103.6,68.75,829.0,2080.5,1463.0,3750.5,151.98,472.0,8.432,20.555,140.0,0.8252801328036996,0.4910714285714285
10.1016/j.matchemphys.2012.01.032 ,2012.0,Ca0.8Sr0.2Fe0.5Mo0.5O3,"Ca, Sr","Fe, Mo",615.0,907.974217,2.97766677894683,-19.4585523156419,0.0065380483053669,23.6,34.0,581.74,723.3499999999999,0.99,1.995,2.902,44.0,1.7600000000000002,9.075,103.6,68.75,829.0,2080.5,1463.0,3750.5,151.98,472.0,8.432,20.555,140.0,0.8252801328036996,0.4910714285714285
10.1016/j.matchemphys.2012.01.032 ,2012.0,Ca0.8Sr0.2Fe0.5Mo0.5O3,"Ca, Sr","Fe, Mo",670.0,814.1358725,2.8902380990905,-23.3801242340421,0.0092946078206979,23.6,34.0,581.74,723.3499999999999,0.99,1.995,2.902,44.0,1.7600000000000002,9.075,103.6,68.75,829.0,2080.5,1463.0,3750.5,151.98,472.0,8.432,20.555,140.0,0.8252801328036996,0.4910714285714285
10.1016/j.matchemphys.2012.01.032 ,2012.0,Ca0.8Sr0.2Fe0.5Mo0.5O3,"Ca, Sr","Fe, Mo",730.0,723.9608234,2.95615474266023,-27.7021935688354,0.0141787379131847,23.6,34.0,581.74,723.3499999999999,0.99,1.995,2.902,44.0,1.7600000000000002,9.075,103.6,68.75,829.0,2080.5,1463.0,3750.5,151.98,472.0,8.432,20.555,140.0,0.8252801328036996,0.4910714285714285
10.1016/j.matchemphys.2012.01.032 ,2012.0,Ca0.8Sr0.2Fe0.5Mo0.5O3,"Ca, Sr","Fe, Mo",778.0,667.7460833,3.02757796974907,-31.3080034191974,0.0169950507929714,23.6,34.0,581.74,723.3499999999999,0.99,1.995,2.902,44.0,1.7600000000000002,9.075,103.6,68.75,829.0,2080.5,1463.0,3750.5,151.98,472.0,8.432,20.555,140.0,0.8252801328036996,0.4910714285714285
10.1016/j.matchemphys.2012.01.032 ,2012.0,Ca0.8Sr0.2Fe0.5Mo0.5O3,"Ca, Sr","Fe, Mo",825.0,615.7967758,2.95649161257361,-35.2309084404234,0.0208364086684902,23.6,34.0,581.74,723.3499999999999,0.99,1.995,2.902,44.0,1.7600000000000002,9.075,103.6,68.75,829.0,2080.5,1463.0,3750.5,151.98,472.0,8.432,20.555,140.0,0.8252801328036996,0.4910714285714285
10.1016/j.matchemphys.2012.01.032 ,2012.0,Ca0.8Sr0.2Fe0.5Mo0.5O3,"Ca, Sr","Fe, Mo",884.0,542.5960962,2.91550917583907,-39.7879704758063,0.0276229408868687,23.6,34.0,581.74,723.3499999999999,0.99,1.995,2.902,44.0,1.7600000000000002,9.075,103.6,68.75,829.0,2080.5,1463.0,3750.5,151.98,472.0,8.432,20.555,140.0,0.8252801328036996,0.4910714285714285
10.1016/j.matchemphys.2012.01.032 ,2012.0,Ca0.8Sr0.2Fe0.5Mo0.5O3,"Ca, Sr","Fe, Mo",945.0,482.5141624,2.98818120351589,-47.3057372404387,0.0348477774809604,23.6,34.0,581.74,723.3499999999999,0.99,1.995,2.902,44.0,1.7600000000000002,9.075,103.6,68.75,829.0,2080.5,1463.0,3750.5,151.98,472.0,8.432,20.555,140.0,0.8252801328036996,0.4910714285714285
10.1016/j.matchemphys.2012.01.032 ,2012.0,Ca0.8Sr0.2Fe0.5Mo0.5O3,"Ca, Sr","Fe, Mo",1000.0,421.1364009,2.94437450387121,-74.1241000595478,0.0861393756181336,23.6,34.0,581.74,723.3499999999999,0.99,1.995,2.902,44.0,1.7600000000000002,9.075,103.6,68.75,829.0,2080.5,1463.0,3750.5,151.98,472.0,8.432,20.555,140.0,0.8252801328036996,0.4910714285714285
10.1016/j.matchemphys.2012.01.032 ,2012.0,Ca0.8Sr0.2Fe0.5Mo0.5O3,"Ca, Sr","Fe, Mo",1028.0,396.8406388,2.86921508319764,-78.2199751724006,0.0913795001191313,23.6,34.0,581.74,723.3499999999999,0.99,1.995,2.902,44.0,1.7600000000000002,9.075,103.6,68.75,829.0,2080.5,1463.0,3750.5,151.98,472.0,8.432,20.555,140.0,0.8252801328036996,0.4910714285714285
10.1016/j.matchemphys.2012.01.032 ,2012.0,Ca0.8Sr0.2Fe0.5Mo0.5O3,"Ca, Sr","Fe, Mo",1247.0,285.8642695,,-99.6008615225033,0.139704583426139,23.6,34.0,581.74,723.3499999999999,0.99,1.995,2.902,44.0,1.7600000000000002,9.075,103.6,68.75,829.0,2080.5,1463.0,3750.5,151.98,472.0,8.432,20.555,140.0,0.8252801328036996,0.4910714285714285
10.1016/j.matchemphys.2012.01.032 ,2012.0,Ca0.7Sr0.3Fe0.5Mo0.5O3,"Ca, Sr","Fe, Mo",312.0,1859.907511,3.53674153155048,-3.34700484066155,0.0007532444078234,25.4,34.0,577.7099999999999,723.3499999999999,0.985,1.995,3.168,44.0,1.87,9.075,105.4,68.75,822.5,2080.5,1452.5,3750.5,150.62,472.0,8.377999999999998,20.555,140.0,0.8313782618638256,0.4910714285714285
10.1016/j.matchemphys.2012.01.032 ,2012.0,Ca0.7Sr0.3Fe0.5Mo0.5O3,"Ca, Sr","Fe, Mo",355.0,1635.799755,3.14474745052931,-4.84347941758389,0.0004619379860383,25.4,34.0,577.7099999999999,723.3499999999999,0.985,1.995,3.168,44.0,1.87,9.075,105.4,68.75,822.5,2080.5,1452.5,3750.5,150.62,472.0,8.377999999999998,20.555,140.0,0.8313782618638256,0.4910714285714285
10.1016/j.matchemphys.2012.01.032 ,2012.0,Ca0.7Sr0.3Fe0.5Mo0.5O3,"Ca, Sr","Fe, Mo",407.0,1444.182764,3.0290025778676,-6.50495879674983,0.0011934314237867,25.4,34.0,577.7099999999999,723.3499999999999,0.985,1.995,3.168,44.0,1.87,9.075,105.4,68.75,822.5,2080.5,1452.5,3750.5,150.62,472.0,8.377999999999998,20.555,140.0,0.8313782618638256,0.4910714285714285
10.1016/j.matchemphys.2012.01.032 ,2012.0,Ca0.7Sr0.3Fe0.5Mo0.5O3,"Ca, Sr","Fe, Mo",460.0,1299.817706,3.06294590792732,-8.58501579938146,0.0018543433922875,25.4,34.0,577.7099999999999,723.3499999999999,0.985,1.995,3.168,44.0,1.87,9.075,105.4,68.75,822.5,2080.5,1452.5,3750.5,150.62,472.0,8.377999999999998,20.555,140.0,0.8313782618638256,0.4910714285714285
10.1016/j.matchemphys.2012.01.032 ,2012.0,Ca0.7Sr0.3Fe0.5Mo0.5O3,"Ca, Sr","Fe, Mo",515.0,1167.618638,3.00327910054272,-11.3615357094835,0.0030605428150546,25.4,34.0,577.7099999999999,723.3499999999999,0.985,1.995,3.168,44.0,1.87,9.075,105.4,68.75,822.5,2080.5,1452.5,3750.5,150.62,472.0,8.377999999999998,20.555,140.0,0.8313782618638256,0.4910714285714285
10.1016/j.matchemphys.2012.01.032 ,2012.0,Ca0.7Sr0.3Fe0.5Mo0.5O3,"Ca, Sr","Fe, Mo",556.0,1091.883146,2.92362467829771,-13.4445921934728,0.004172095714944,25.4,34.0,577.7099999999999,723.3499999999999,0.985,1.995,3.168,44.0,1.87,9.075,105.4,68.75,822.5,2080.5,1452.5,3750.5,150.62,472.0,8.377999999999998,20.555,140.0,0.8313782618638256,0.4910714285714285
10.1016/j.matchemphys.2012.01.032 ,2012.0,Ca0.7Sr0.3Fe0.5Mo0.5O3,"Ca, Sr","Fe, Mo",590.0,1029.537287,2.87721149023236,-14.7043267528875,0.0059447944516882,25.4,34.0,577.7099999999999,723.3499999999999,0.985,1.995,3.168,44.0,1.87,9.075,105.4,68.75,822.5,2080.5,1452.5,3750.5,150.62,472.0,8.377999999999998,20.555,140.0,0.8313782618638256,0.4910714285714285
10.1016/j.matchemphys.2012.01.032 ,2012.0,Ca0.7Sr0.3Fe0.5Mo0.5O3,"Ca, Sr","Fe, Mo",615.0,980.0123742,2.84235396101378,-15.9699055398682,0.0065722164718913,25.4,34.0,577.7099999999999,723.3499999999999,0.985,1.995,3.168,44.0,1.87,9.075,105.4,68.75,822.5,2080.5,1452.5,3750.5,150.62,472.0,8.377999999999998,20.555,140.0,0.8313782618638256,0.4910714285714285
10.1016/j.matchemphys.2012.01.032 ,2012.0,Ca0.7Sr0.3Fe0.5Mo0.5O3,"Ca, Sr","Fe, Mo",677.0,893.3524923,2.77254362623747,-19.6329221652356,0.0096908041992673,25.4,34.0,577.7099999999999,723.3499999999999,0.985,1.995,3.168,44.0,1.87,9.075,105.4,68.75,822.5,2080.5,1452.5,3750.5,150.62,472.0,8.377999999999998,20.555,140.0,0.8313782618638256,0.4910714285714285
10.1016/j.matchemphys.2012.01.032 ,2012.0,Ca0.7Sr0.3Fe0.5Mo0.5O3,"Ca, Sr","Fe, Mo",718.0,831.3267164,2.77205363363619,-22.4473688507271,0.0125431561924107,25.4,34.0,577.7099999999999,723.3499999999999,0.985,1.995,3.168,44.0,1.87,9.075,105.4,68.75,822.5,2080.5,1452.5,3750.5,150.62,472.0,8.377999999999998,20.555,140.0,0.8313782618638256,0.4910714285714285
10.1016/j.matchemphys.2012.01.032 ,2012.0,Ca0.7Sr0.3Fe0.5Mo0.5O3,"Ca, Sr","Fe, Mo",765.0,763.0950529,2.71682738420066,-25.6445660212451,0.0157028345895905,25.4,34.0,577.7099999999999,723.3499999999999,0.985,1.995,3.168,44.0,1.87,9.075,105.4,68.75,822.5,2080.5,1452.5,3750.5,150.62,472.0,8.377999999999998,20.555,140.0,0.8313782618638256,0.4910714285714285
10.1016/j.matchemphys.2012.01.032 ,2012.0,Ca0.7Sr0.3Fe0.5Mo0.5O3,"Ca, Sr","Fe, Mo",807.0,705.3567763,2.49755569512944,-28.3137711538831,0.0188966811532947,25.4,34.0,577.7099999999999,723.3499999999999,0.985,1.995,3.168,44.0,1.87,9.075,105.4,68.75,822.5,2080.5,1452.5,3750.5,150.62,472.0,8.377999999999998,20.555,140.0,0.8313782618638256,0.4910714285714285
10.1016/j.matchemphys.2012.01.032 ,2012.0,Ca0.7Sr0.3Fe0.5Mo0.5O3,"Ca, Sr","Fe, Mo",871.0,620.7723314,2.1067287492627,-33.2378363971648,0.0252597479430234,25.4,34.0,577.7099999999999,723.3499999999999,0.985,1.995,3.168,44.0,1.87,9.075,105.4,68.75,822.5,2080.5,1452.5,3750.5,150.62,472.0,8.377999999999998,20.555,140.0,0.8313782618638256,0.4910714285714285
10.1016/j.matchemphys.2012.01.032 ,2012.0,Ca0.7Sr0.3Fe0.5Mo0.5O3,"Ca, Sr","Fe, Mo",938.0,537.6263256,2.06419807201718,-39.6691410226858,0.0371003623867652,25.4,34.0,577.7099999999999,723.3499999999999,0.985,1.995,3.168,44.0,1.87,9.075,105.4,68.75,822.5,2080.5,1452.5,3750.5,150.62,472.0,8.377999999999998,20.555,140.0,0.8313782618638256,0.4910714285714285
10.1016/j.matchemphys.2012.01.032 ,2012.0,Ca0.7Sr0.3Fe0.5Mo0.5O3,"Ca, Sr","Fe, Mo",1000.0,488.9840782,2.12826120190768,-47.0212031060912,0.050740780909484,25.4,34.0,577.7099999999999,723.3499999999999,0.985,1.995,3.168,44.0,1.87,9.075,105.4,68.75,822.5,2080.5,1452.5,3750.5,150.62,472.0,8.377999999999998,20.555,140.0,0.8313782618638256,0.4910714285714285
10.1016/j.matchemphys.2012.01.032 ,2012.0,Ca0.7Sr0.3Fe0.5Mo0.5O3,"Ca, Sr","Fe, Mo",1025.0,478.7700455,2.14668015989872,-48.8301403215582,0.0547865163395933,25.4,34.0,577.7099999999999,723.3499999999999,0.985,1.995,3.168,44.0,1.87,9.075,105.4,68.75,822.5,2080.5,1452.5,3750.5,150.62,472.0,8.377999999999998,20.555,140.0,0.8313782618638256,0.4910714285714285
10.1016/j.matchemphys.2012.01.032 ,2012.0,Ca0.7Sr0.3Fe0.5Mo0.5O3,"Ca, Sr","Fe, Mo",1245.0,352.1028938,2.14,-62.5066088476536,0.0899901817751554,25.4,34.0,577.7099999999999,723.3499999999999,0.985,1.995,3.168,44.0,1.87,9.075,105.4,68.75,822.5,2080.5,1452.5,3750.5,150.62,472.0,8.377999999999998,20.555,140.0,0.8313782618638256,0.4910714285714285
10.1007/s11664-010-1446-3,2011.0,CaMnO3,Ca,Mn,337.0,0.465408805031416,,-363.435269179214,,20.0,25.0,589.8,717.3,1.0,1.55,2.37,0.0,1.54,7.21,100.0,83.0,842.0,1246.0,1484.0,2061.0,154.7,221.0,8.54,13.2,140.0,0.7611267212563665,0.5928571428571429
10.1007/s11664-010-1446-3,2011.0,CaMnO3,Ca,Mn,377.0,0.937276899541018,,-402.809314504816,,20.0,25.0,589.8,717.3,1.0,1.55,2.37,0.0,1.54,7.21,100.0,83.0,842.0,1246.0,1484.0,2061.0,154.7,221.0,8.54,13.2,140.0,0.7611267212563665,0.5928571428571429
10.1007/s11664-010-1446-3,2011.0,CaMnO3,Ca,Mn,861.0,1.99898011218767,,-486.668459116556,,20.0,25.0,589.8,717.3,1.0,1.55,2.37,0.0,1.54,7.21,100.0,83.0,842.0,1246.0,1484.0,2061.0,154.7,221.0,8.54,13.2,140.0,0.7611267212563665,0.5928571428571429
10.1007/s11664-010-1446-3,2011.0,CaMnO3,Ca,Mn,930.0,5.18408975012744,,-431.58265531968,,20.0,25.0,589.8,717.3,1.0,1.55,2.37,0.0,1.54,7.21,100.0,83.0,842.0,1246.0,1484.0,2061.0,154.7,221.0,8.54,13.2,140.0,0.7611267212563665,0.5928571428571429
10.1007/s11664-010-1446-3,2011.0,CaMnO3,Ca,Mn,1000.0,11.0824409314975,,-377.443342996976,,20.0,25.0,589.8,717.3,1.0,1.55,2.37,0.0,1.54,7.21,100.0,83.0,842.0,1246.0,1484.0,2061.0,154.7,221.0,8.54,13.2,140.0,0.7611267212563665,0.5928571428571429
10.1007/s11664-010-1446-3,2011.0,CaMnO3,Ca,Mn,1040.0,17.2167261601224,,-343.558948221578,,20.0,25.0,589.8,717.3,1.0,1.55,2.37,0.0,1.54,7.21,100.0,83.0,842.0,1246.0,1484.0,2061.0,154.7,221.0,8.54,13.2,140.0,0.7611267212563665,0.5928571428571429
10.1007/s11664-010-1446-3,2011.0,CaMnO3,Ca,Mn,1100.0,29.9571647118817,,-289.798232488544,,20.0,25.0,589.8,717.3,1.0,1.55,2.37,0.0,1.54,7.21,100.0,83.0,842.0,1246.0,1484.0,2061.0,154.7,221.0,8.54,13.2,140.0,0.7611267212563665,0.5928571428571429
10.1007/s11664-010-1446-3,2011.0,CaMnO3,Ca,Mn,1133.0,40.7511473737889,,-263.107172916861,,20.0,25.0,589.8,717.3,1.0,1.55,2.37,0.0,1.54,7.21,100.0,83.0,842.0,1246.0,1484.0,2061.0,154.7,221.0,8.54,13.2,140.0,0.7611267212563665,0.5928571428571429
