Repository: aggarwal-shiv/Oxide-TE-Predictor

# 🧪 Oxide TE-Predictor

# **An Interpretable Machine Learning Framework aided Accelerated Design of Oxide Perovskites-based Thermoelectrics for Clean Energy Generation from Waste Heat**

*Shivam Aggarwal, Amandeep Saha, and Tanmoy Maiti* 

*Plasmonics and Perovskites Laboratory, Department of Materials Science and Engineering, Indian Institute of Technology Kanpur, UP 208016, India.*

---

## 🔬 Experimental Data & PAEP Featurization (`Data_Preprocessing.ipynb`)
The experimental dataset is curated manually from reported literature and focuses exclusively on oxide perovskites with strict ABO₃ stoichiometry.

File: data/final_data.csv (part 14 of 14)
Paper_Link,Year,Composition,A_site,B_site,T,σ,κ,S,zT,Z_A,Z_B,IE_A,IE_B,EN_A,EN_B,EA_A,EA_B,AD_A,AD_B,IR_A,IR_B,MP_A,MP_B,BP_A,BP_B,HE_A,HE_B,HF_A,HF_B,IR_X,Tf,Of
10.1007/s11664-010-1446-3,2011.0,CaMnO3,Ca,Mn,1135.0,37.6545130035696,,-265.5049513181,,20.0,25.0,589.8,717.3,1.0,1.55,2.37,0.0,1.54,7.21,100.0,83.0,842.0,1246.0,1484.0,2061.0,154.7,221.0,8.54,13.2,140.0,0.7611267212563665,0.5928571428571429
10.1007/s11664-010-1446-3,2011.0,Ca0.99Nd0.01MnO3,"Ca, Nd",Mn,380.0,42.1667516573177,,-258.564013840831,,20.4,25.0,589.233,717.3,1.0014,1.55,2.6183000000000005,0.0,1.59467,7.21,99.98,83.0,843.7900000000001,1246.0,1499.9,2061.0,156.653,221.0,8.526,13.2,140.0,0.7610632940295952,0.5928571428571429
10.1007/s11664-010-1446-3,2011.0,Ca0.99Nd0.01MnO3,"Ca, Nd",Mn,450.0,37.7429882712901,,-269.543314941239,,20.4,25.0,589.233,717.3,1.0014,1.55,2.6183000000000005,0.0,1.59467,7.21,99.98,83.0,843.7900000000001,1246.0,1499.9,2061.0,156.653,221.0,8.526,13.2,140.0,0.7610632940295952,0.5928571428571429
10.1007/s11664-010-1446-3,2011.0,Ca0.99Nd0.01MnO3,"Ca, Nd",Mn,518.0,34.2039775624681,,-280.711914336482,,20.4,25.0,589.233,717.3,1.0014,1.55,2.6183000000000005,0.0,1.59467,7.21,99.98,83.0,843.7900000000001,1246.0,1499.9,2061.0,156.653,221.0,8.526,13.2,140.0,0.7610632940295952,0.5928571428571429
10.1007/s11664-010-1446-3,2011.0,Ca0.99Nd0.01MnO3,"Ca, Nd",Mn,560.0,32.257521672616,,-286.580161476355,,20.4,25.0,589.233,717.3,1.0014,1.55,2.6183000000000005,0.0,1.59467,7.21,99.98,83.0,843.7900000000001,1246.0,1499.9,2061.0,156.653,221.0,8.526,13.2,140.0,0.7610632940295952,0.5928571428571429
10.1007/s11664-010-1446-3,2011.0,Ca0.99Nd0.01MnO3,"Ca, Nd",Mn,630.0,29.2493625701173,,-294.909286449079,,20.4,25.0,589.233,717.3,1.0014,1.55,2.6183000000000005,0.0,1.59467,7.21,99.98,83.0,843.7900000000001,1246.0,1499.9,2061.0,156.653,221.0,8.526,13.2,140.0,0.7610632940295952,0.5928571428571429
10.1007/s11664-010-1446-3,2011.0,Ca0.99Nd0.01MnO3,"Ca, Nd",Mn,690.0,27.8337582865885,,-302.102621652795,,20.4,25.0,589.233,717.3,1.0014,1.55,2.6183000000000005,0.0,1.59467,7.21,99.98,83.0,843.7900000000001,1246.0,1499.9,2061.0,156.653,221.0,8.526,13.2,140.0,0.7610632940295952,0.5928571428571429
10.1007/s11664-010-1446-3,2011.0,Ca0.99Nd0.01MnO3,"Ca, Nd",Mn,720.0,27.125956144824,,-305.131394370149,,20.4,25.0,589.233,717.3,1.0014,1.55,2.6183000000000005,0.0,1.59467,7.21,99.98,83.0,843.7900000000001,1246.0,1499.9,2061.0,156.653,221.0,8.526,13.2,140.0,0.7610632940295952,0.5928571428571429
10.1007/s11664-010-1446-3,2011.0,Ca0.99Nd0.01MnO3,"Ca, Nd",Mn,780.0,26.0642529321775,,-314.974905701549,,20.4,25.0,589.233,717.3,1.0014,1.55,2.6183000000000005,0.0,1.59467,7.21,99.98,83.0,843.7900000000001,1246.0,1499.9,2061.0,156.653,221.0,8.526,13.2,140.0,0.7610632940295952,0.5928571428571429
10.1007/s11664-010-1446-3,2011.0,Ca0.99Nd0.01MnO3,"Ca, Nd",Mn,850.0,23.4099949005609,,-319.139468187911,,20.4,25.0,589.233,717.3,1.0014,1.55,2.6183000000000005,0.0,1.59467,7.21,99.98,83.0,843.7900000000001,1246.0,1499.9,2061.0,156.653,221.0,8.526,13.2,140.0,0.7610632940295952,0.5928571428571429
10.1007/s11664-010-1446-3,2011.0,Ca0.99Nd0.01MnO3,"Ca, Nd",Mn,905.0,23.2330443651198,,-324.81841703295,,20.4,25.0,589.233,717.3,1.0014,1.55,2.6183000000000005,0.0,1.59467,7.21,99.98,83.0,843.7900000000001,1246.0,1499.9,2061.0,156.653,221.0,8.526,13.2,140.0,0.7610632940295952,0.5928571428571429
10.1007/s11664-010-1446-3,2011.0,Ca0.99Nd0.01MnO3,"Ca, Nd",Mn,1000.0,27.6568077511474,,-323.682627263942,,20.4,25.0,589.233,717.3,1.0014,1.55,2.6183000000000005,0.0,1.59467,7.21,99.98,83.0,843.7900000000001,1246.0,1499.9,2061.0,156.653,221.0,8.526,13.2,140.0,0.7610632940295952,0.5928571428571429
10.1007/s11664-010-1446-3,2011.0,Ca0.99Nd0.01MnO3,"Ca, Nd",Mn,1030.0,31.3727689954105,,-316.741689786672,,20.4,25.0,589.233,717.3,1.0014,1.55,2.6183000000000005,0.0,1.59467,7.21,99.98,83.0,843.7900000000001,1246.0,1499.9,2061.0,156.653,221.0,8.526,13.2,140.0,0.7610632940295952,0.5928571428571429
10.1007/s11664-010-1446-3,2011.0,Ca0.99Nd0.01MnO3,"Ca, Nd",Mn,1127.0,48.3600203977562,,-275.600860375947,,20.4,25.0,589.233,717.3,1.0014,1.55,2.6183000000000005,0.0,1.59467,7.21,99.98,83.0,843.7900000000001,1246.0,1499.9,2061.0,156.653,221.0,8.526,13.2,140.0,0.7610632940295952,0.5928571428571429
10.1007/s11664-010-1446-3,2011.0,Ca0.95Nd0.05MnO3,"Ca, Nd",Mn,335.0,11.5543090260071,,-112.425730228498,,22.0,25.0,586.9649999999999,717.3,1.007,1.55,3.6115,0.0,1.81335,7.21,99.9,83.0,850.9499999999999,1246.0,1563.5,2061.0,164.46499999999995,221.0,8.469999999999999,13.2,140.0,0.7608095851225097,0.5928571428571429
10.1007/s11664-010-1446-3,2011.0,Ca0.95Nd0.05MnO3,"Ca, Nd",Mn,415.0,24.4716981132075,,-123.594329623741,,22.0,25.0,586.9649999999999,717.3,1.007,1.55,3.6115,0.0,1.81335,7.21,99.9,83.0,850.9499999999999,1246.0,1563.5,2061.0,164.46499999999995,221.0,8.469999999999999,13.2,140.0,0.7608095851225097,0.5928571428571429
10.1007/s11664-010-1446-3,2011.0,Ca0.95Nd0.05MnO3,"Ca, Nd",Mn,462.0,30.816638741167,,-132.491349480969,,22.0,25.0,586.9649999999999,717.3,1.007,1.55,3.6115,0.0,1.81335,7.21,99.9,83.0,850.9499999999999,1246.0,1563.5,2061.0,164.46499999999995,221.0,8.469999999999999,13.2,140.0,0.7608095851225097,0.5928571428571429
10.1007/s11664-010-1446-3,2011.0,Ca0.95Nd0.05MnO3,"Ca, Nd",Mn,542.0,45.5288118306986,,-139.49538638985,,22.0,25.0,586.9649999999999,717.3,1.007,1.55,3.6115,0.0,1.81335,7.21,99.9,83.0,850.9499999999999,1246.0,1563.5,2061.0,164.46499999999995,221.0,8.469999999999999,13.2,140.0,0.7608095851225097,0.5928571428571429
10.1007/s11664-010-1446-3,2011.0,Ca0.95Nd0.05MnO3,"Ca, Nd",Mn,620.0,49.775624681285,,-148.203107952243,,22.0,25.0,586.9649999999999,717.3,1.007,1.55,3.6115,0.0,1.81335,7.21,99.9,83.0,850.9499999999999,1246.0,1563.5,2061.0,164.46499999999995,221.0,8.469999999999999,13.2,140.0,0.7608095851225097,0.5928571428571429
10.1007/s11664-010-1446-3,2011.0,Ca0.95Nd0.05MnO3,"Ca, Nd",Mn,709.0,57.9153493115757,,-158.235917578478,,22.0,25.0,586.9649999999999,717.3,1.007,1.55,3.6115,0.0,1.81335,7.21,99.9,83.0,850.9499999999999,1246.0,1563.5,2061.0,164.46499999999995,221.0,8.469999999999999,13.2,140.0,0.7608095851225097,0.5928571428571429
10.1007/s11664-010-1446-3,2011.0,Ca0.95Nd0.05MnO3,"Ca, Nd",Mn,765.0,67.6830188679246,,-165.656410735995,,22.0,25.0,586.9649999999999,717.3,1.007,1.55,3.6115,0.0,1.81335,7.21,99.9,83.0,850.9499999999999,1246.0,1563.5,2061.0,164.46499999999995,221.0,8.469999999999999,13.2,140.0,0.7608095851225097,0.5928571428571429
10.1007/s11664-010-1446-3,2011.0,Ca0.95Nd0.05MnO3,"Ca, Nd",Mn,814.0,69.5940846506884,,-171.865394806571,,22.0,25.0,586.9649999999999,717.3,1.007,1.55,3.6115,0.0,1.81335,7.21,99.9,83.0,850.9499999999999,1246.0,1563.5,2061.0,164.46499999999995,221.0,8.469999999999999,13.2,140.0,0.7608095851225097,0.5928571428571429
10.1007/s11664-010-1446-3,2011.0,Ca0.95Nd0.05MnO3,"Ca, Nd",Mn,933.0,68.886282508924,,-184.737678855326,,22.0,25.0,586.9649999999999,717.3,1.007,1.55,3.6115,0.0,1.81335,7.21,99.9,83.0,850.9499999999999,1246.0,1563.5,2061.0,164.46499999999995,221.0,8.469999999999999,13.2,140.0,0.7608095851225097,0.5928571428571429
10.1007/s11664-010-1446-3,2011.0,Ca0.95Nd0.05MnO3,"Ca, Nd",Mn,1000.0,68.1784803671596,,-191.04762201648,,22.0,25.0,586.9649999999999,717.3,1.007,1.55,3.6115,0.0,1.81335,7.21,99.9,83.0,850.9499999999999,1246.0,1563.5,2061.0,164.46499999999995,221.0,8.469999999999999,13.2,140.0,0.7608095851225097,0.5928571428571429
10.1007/s11664-010-1446-3,2011.0,Ca0.95Nd0.05MnO3,"Ca, Nd",Mn,1053.0,68.886282508924,,-195.14908507123,,22.0,25.0,586.9649999999999,717.3,1.007,1.55,3.6115,0.0,1.81335,7.21,99.9,83.0,850.9499999999999,1246.0,1563.5,2061.0,164.46499999999995,221.0,8.469999999999999,13.2,140.0,0.7608095851225097,0.5928571428571429
10.1007/s11664-010-1446-3,2011.0,Ca0.95Nd0.05MnO3,"Ca, Nd",Mn,1132.0,71.9534251232364,,-199.62914471565,,22.0,25.0,586.9649999999999,717.3,1.007,1.55,3.6115,0.0,1.81335,7.21,99.9,83.0,850.9499999999999,1246.0,1563.5,2061.0,164.46499999999995,221.0,8.469999999999999,13.2,140.0,0.7608095851225097,0.5928571428571429
10.1007/s11664-010-1446-3,2011.0,Ca0.9Nd0.1MnO3,"Ca, Nd",Mn,351.0,304.938296787353,,-76.0804576202499,,24.0,25.0,584.1299999999999,717.3,1.014,1.55,4.853,0.0,2.0867,7.21,99.8,83.0,859.9000000000001,1246.0,1643.0000000000002,2061.0,174.23,221.0,8.399999999999999,13.2,140.0,0.7604924489886529,0.5928571428571429
10.1007/s11664-010-1446-3,2011.0,Ca0.9Nd0.1MnO3,"Ca, Nd",Mn,398.0,302.81489036206,,-83.2737928239658,,24.0,25.0,584.1299999999999,717.3,1.014,1.55,4.853,0.0,2.0867,7.21,99.8,83.0,859.9000000000001,1246.0,1643.0000000000002,2061.0,174.23,221.0,8.399999999999999,13.2,140.0,0.7604924489886529,0.5928571428571429
10.1007/s11664-010-1446-3,2011.0,Ca0.9Nd0.1MnO3,"Ca, Nd",Mn,440.0,296.975522692504,,-87.249057015493,,24.0,25.0,584.1299999999999,717.3,1.014,1.55,4.853,0.0,2.0867,7.21,99.8,83.0,859.9000000000001,1246.0,1643.0000000000002,2061.0,174.23,221.0,8.399999999999999,13.2,140.0,0.7604924489886529,0.5928571428571429
10.1007/s11664-010-1446-3,2011.0,Ca0.9Nd0.1MnO3,"Ca, Nd",Mn,518.0,279.191993880673,,-96.5246734623897,,24.0,25.0,584.1299999999999,717.3,1.014,1.55,4.853,0.0,2.0867,7.21,99.8,83.0,859.9000000000001,1246.0,1643.0000000000002,2061.0,174.23,221.0,8.399999999999999,13.2,140.0,0.7604924489886529,0.5928571428571429
10.1007/s11664-010-1446-3,2011.0,Ca0.9Nd0.1MnO3,"Ca, Nd",Mn,591.0,259.992860785314,,-103.339412076436,,24.0,25.0,584.1299999999999,717.3,1.014,1.55,4.853,0.0,2.0867,7.21,99.8,83.0,859.9000000000001,1246.0,1643.0000000000002,2061.0,174.23,221.0,8.399999999999999,13.2,140.0,0.7604924489886529,0.5928571428571429
10.1007/s11664-010-1446-3,2011.0,Ca0.9Nd0.1MnO3,"Ca, Nd",Mn,645.0,244.185279619242,,-108.261167742137,,24.0,25.0,584.1299999999999,717.3,1.014,1.55,4.853,0.0,2.0867,7.21,99.8,83.0,859.9000000000001,1246.0,1643.0000000000002,2061.0,174.23,221.0,8.399999999999999,13.2,140.0,0.7604924489886529,0.5928571428571429
10.1007/s11664-010-1446-3,2011.0,Ca0.9Nd0.1MnO3,"Ca, Nd",Mn,750.0,218.586435492096,,-117.915380778703,,24.0,25.0,584.1299999999999,717.3,1.014,1.55,4.853,0.0,2.0867,7.21,99.8,83.0,859.9000000000001,1246.0,1643.0000000000002,2061.0,174.23,221.0,8.399999999999999,13.2,140.0,0.7604924489886529,0.5928571428571429
10.1007/s11664-010-1446-3,2011.0,Ca0.9Nd0.1MnO3,"Ca, Nd",Mn,822.0,203.722590515043,,-126.433804046261,,24.0,25.0,584.1299999999999,717.3,1.014,1.55,4.853,0.0,2.0867,7.21,99.8,83.0,859.9000000000001,1246.0,1643.0000000000002,2061.0,174.23,221.0,8.399999999999999,13.2,140.0,0.7604924489886529,0.5928571428571429
10.1007/s11664-010-1446-3,2011.0,Ca0.9Nd0.1MnO3,"Ca, Nd",Mn,900.0,190.451300356961,,-132.869946070638,,24.0,25.0,584.1299999999999,717.3,1.014,1.55,4.853,0.0,2.0867,7.21,99.8,83.0,859.9000000000001,1246.0,1643.0000000000002,2061.0,174.23,221.0,8.399999999999999,13.2,140.0,0.7604924489886529,0.5928571428571429
10.1007/s11664-010-1446-3,2011.0,Ca0.9Nd0.1MnO3,"Ca, Nd",Mn,1072.0,166.916879143294,,-148.266207383854,,24.0,25.0,584.1299999999999,717.3,1.014,1.55,4.853,0.0,2.0867,7.21,99.8,83.0,859.9000000000001,1246.0,1643.0000000000002,2061.0,174.23,221.0,8.399999999999999,13.2,140.0,0.7604924489886529,0.5928571428571429
10.1007/s11664-010-1446-3,2011.0,Ca0.9Nd0.1MnO3,"Ca, Nd",Mn,1130.0,160.293873388213,,-151.799775554101,,24.0,25.0,584.1299999999999,717.3,1.014,1.55,4.853,0.0,2.0867,7.21,99.8,83.0,859.9000000000001,1246.0,1643.0000000000002,2061.0,174.23,221.0,8.399999999999999,13.2,140.0,0.7604924489886529,0.5928571428571429
https://doi.org/10.1006/jssc.1995.1384,1995.0,Ca0.9Bi0.1MnO3,"Ca, Bi",Mn,293.0,254.12832,2.97777777777778,-61.6774877733715,0.0096395006495385,26.3,25.0,601.1199999999999,717.3,1.102,1.55,11.253,0.0,2.364,7.21,100.3,83.0,784.94,1246.0,1492.0000000000002,2061.0,157.14,221.0,8.815999999999999,13.2,140.0,0.762078129657937,0.5928571428571429
https://doi.org/10.1006/jssc.1995.1384,1995.0,Ca0.9Bi0.1MnO3,"Ca, Bi",Mn,470.0,216.376406,3.32063492063492,-78.0149145123168,0.0197764368729015,26.3,25.0,601.1199999999999,717.3,1.102,1.55,11.253,0.0,2.364,7.21,100.3,83.0,784.94,1246.0,1492.0000000000002,2061.0,157.14,221.0,8.815999999999999,13.2,140.0,0.762078129657937,0.5928571428571429
https://doi.org/10.1006/jssc.1995.1384,1995.0,Ca0.9Bi0.1MnO3,"Ca, Bi",Mn,665.0,198.150423,3.28253968253968,-99.8423371334126,0.0393994651370777,26.3,25.0,601.1199999999999,717.3,1.102,1.55,11.253,0.0,2.364,7.21,100.3,83.0,784.94,1246.0,1492.0000000000002,2061.0,157.14,221.0,8.815999999999999,13.2,140.0,0.762078129657937,0.5928571428571429
https://doi.org/10.1006/jssc.1995.1384,1995.0,Ca0.9Bi0.1MnO3,"Ca, Bi",Mn,860.0,192.527526,3.38412698412698,-114.563648978717,0.06707611895804,26.3,25.0,601.1199999999999,717.3,1.102,1.55,11.253,0.0,2.364,7.21,100.3,83.0,784.94,1246.0,1492.0000000000002,2061.0,157.14,221.0,8.815999999999999,13.2,140.0,0.762078129657937,0.5928571428571429
https://doi.org/10.1006/jssc.1995.1384,1995.0,Ca0.9Bi0.1MnO3,"Ca, Bi",Mn,1070.0,178.615879,3.49206349206349,-115.050175713714,0.0724789307963974,26.3,25.0,601.1199999999999,717.3,1.102,1.55,11.253,0.0,2.364,7.21,100.3,83.0,784.94,1246.0,1492.0000000000002,2061.0,157.14,221.0,8.815999999999999,13.2,140.0,0.762078129657937,0.5928571428571429
https://doi.org/10.1006/jssc.1995.1384,1995.0,Ca0.9Bi0.1MnO3,"Ca, Bi",Mn,1260.0,165.652567,3.7968253968254,-90.9833198892129,0.044074184486364,26.3,25.0,601.1199999999999,717.3,1.102,1.55,11.253,0.0,2.364,7.21,100.3,83.0,784.94,1246.0,1492.0000000000002,2061.0,157.14,221.0,8.815999999999999,13.2,140.0,0.762078129657937,0.5928571428571429
https://doi.org/10.1006/jssc.1995.1384,1995.0,CaMnO3,Ca,Mn,293.0,0.10792747,,-424.799889438562,,20.0,25.0,589.8,717.3,1.0,1.55,2.37,0.0,1.54,7.21,100.0,83.0,842.0,1246.0,1484.0,2061.0,154.7,221.0,8.54,13.2,140.0,0.7611267212563665,0.5928571428571429
https://doi.org/10.1006/jssc.1995.1384,1995.0,CaMnO3,Ca,Mn,380.0,0.26207475,,-480.835077308393,,20.0,25.0,589.8,717.3,1.0,1.55,2.37,0.0,1.54,7.21,100.0,83.0,842.0,1246.0,1484.0,2061.0,154.7,221.0,8.54,13.2,140.0,0.7611267212563665,0.5928571428571429
https://doi.org/10.1006/jssc.1995.1384,1995.0,CaMnO3,Ca,Mn,472.0,0.63534551,,-473.56820117669,,20.0,25.0,589.8,717.3,1.0,1.55,2.37,0.0,1.54,7.21,100.0,83.0,842.0,1246.0,1484.0,2061.0,154.7,221.0,8.54,13.2,140.0,0.7611267212563665,0.5928571428571429
https://doi.org/10.1006/jssc.1995.1384,1995.0,CaMnO3,Ca,Mn,565.0,1.06806068,,-475.006628045375,,20.0,25.0,589.8,717.3,1.0,1.55,2.37,0.0,1.54,7.21,100.0,83.0,842.0,1246.0,1484.0,2061.0,154.7,221.0,8.54,13.2,140.0,0.7611267212563665,0.5928571428571429
https://doi.org/10.1006/jssc.1995.1384,1995.0,CaMnO3,Ca,Mn,660.0,1.45005653,,-466.940155801373,,20.0,25.0,589.8,717.3,1.0,1.55,2.37,0.0,1.54,7.21,100.0,83.0,842.0,1246.0,1484.0,2061.0,154.7,221.0,8.54,13.2,140.0,0.7611267212563665,0.5928571428571429
https://doi.org/10.1006/jssc.1995.1384,1995.0,CaMnO3,Ca,Mn,762.0,2.29193251,,-446.215527112936,,20.0,25.0,589.8,717.3,1.0,1.55,2.37,0.0,1.54,7.21,100.0,83.0,842.0,1246.0,1484.0,2061.0,154.7,221.0,8.54,13.2,140.0,0.7611267212563665,0.5928571428571429
https://doi.org/10.1006/jssc.1995.1384,1995.0,CaMnO3,Ca,Mn,850.0,3.67657805,,-412.047248091969,,20.0,25.0,589.8,717.3,1.0,1.55,2.37,0.0,1.54,7.21,100.0,83.0,842.0,1246.0,1484.0,2061.0,154.7,221.0,8.54,13.2,140.0,0.7611267212563665,0.5928571428571429
https://doi.org/10.1006/jssc.1995.1384,1995.0,CaMnO3,Ca,Mn,957.0,7.5245753,,-331.185094513107,,20.0,25.0,589.8,717.3,1.0,1.55,2.37,0.0,1.54,7.21,100.0,83.0,842.0,1246.0,1484.0,2061.0,154.7,221.0,8.54,13.2,140.0,0.7611267212563665,0.5928571428571429
https://doi.org/10.1006/jssc.1995.1384,1995.0,CaMnO3,Ca,Mn,1065.0,,,-275.642074267954,,20.0,25.0,589.8,717.3,1.0,1.55,2.37,0.0,1.54,7.21,100.0,83.0,842.0,1246.0,1484.0,2061.0,154.7,221.0,8.54,13.2,140.0,0.7611267212563665,0.5928571428571429
https://doi.org/10.1006/jssc.1995.1384,1995.0,CaMnO3,Ca,Mn,1156.0,,,-167.903901803392,,20.0,25.0,589.8,717.3,1.0,1.55,2.37,0.0,1.54,7.21,100.0,83.0,842.0,1246.0,1484.0,2061.0,154.7,221.0,8.54,13.2,140.0,0.7611267212563665,0.5928571428571429
https://doi.org/10.1006/jssc.1995.1384,1995.0,CaMnO3,Ca,Mn,1263.0,,,-106.817297224118,,20.0,25.0,589.8,717.3,1.0,1.55,2.37,0.0,1.54,7.21,100.0,83.0,842.0,1246.0,1484.0,2061.0,154.7,221.0,8.54,13.2,140.0,0.7611267212563665,0.5928571428571429
https://doi.org/10.1006/jssc.1995.1384,1995.0,Ca0.9Ce0.1MnO3,"Ca, Ce",Mn,296.0,122.433561,,-37.9349831055353,,23.8,25.0,584.26,717.3,1.012,1.55,7.133,0.0,2.063,7.21,100.1,83.0,837.6000000000001,1246.0,1678.0000000000002,2061.0,179.23,221.0,8.232,13.2,140.0,0.7614438573902234,0.5928571428571429
https://doi.org/10.1006/jssc.1995.1384,1995.0,Ca0.9Ce0.1MnO3,"Ca, Ce",Mn,363.0,138.718558,,-37.827806201594,,23.8,25.0,584.26,717.3,1.012,1.55,7.133,0.0,2.063,7.21,100.1,83.0,837.6000000000001,1246.0,1678.0000000000002,2061.0,179.23,221.0,8.232,13.2,140.0,0.7614438573902234,0.5928571428571429
https://doi.org/10.1006/jssc.1995.1384,1995.0,Ca0.9Ce0.1MnO3,"Ca, Ce",Mn,470.0,154.803943,,-48.7344664000405,,23.8,25.0,584.26,717.3,1.012,1.55,7.133,0.0,2.063,7.21,100.1,83.0,837.6000000000001,1246.0,1678.0000000000002,2061.0,179.23,221.0,8.232,13.2,140.0,0.7614438573902234,0.5928571428571429
https://doi.org/10.1006/jssc.1995.1384,1995.0,Ca0.9Ce0.1MnO3,"Ca, Ce",Mn,561.0,145.917231,,-45.4232641572228,,23.8,25.0,584.26,717.3,1.012,1.55,7.133,0.0,2.063,7.21,100.1,83.0,837.6000000000001,1246.0,1678.0000000000002,2061.0,179.23,221.0,8.232,13.2,140.0,0.7614438573902234,0.5928571428571429
https://doi.org/10.1006/jssc.1995.1384,1995.0,Ca0.9Ce0.1MnO3,"Ca, Ce",Mn,654.0,137.481646,,-53.1935896929663,,23.8,25.0,584.26,717.3,1.012,1.55,7.133,0.0,2.063,7.21,100.1,83.0,837.6000000000001,1246.0,1678.0000000000002,2061.0,179.23,221.0,8.232,13.2,140.0,0.7614438573902234,0.5928571428571429
https://doi.org/10.1006/jssc.1995.1384,1995.0,Ca0.9Ce0.1MnO3,"Ca, Ce",Mn,759.0,127.532904,,-53.0215425576921,,23.8,25.0,584.26,717.3,1.012,1.55,7.133,0.0,2.063,7.21,100.1,83.0,837.6000000000001,1246.0,1678.0000000000002,2061.0,179.23,221.0,8.232,13.2,140.0,0.7614438573902234,0.5928571428571429
https://doi.org/10.1006/jssc.1995.1384,1995.0,Ca0.9Ce0.1MnO3,"Ca, Ce",Mn,876.0,104.732873,,-55.2116179763872,,23.8,25.0,584.26,717.3,1.012,1.55,7.133,0.0,2.063,7.21,100.1,83.0,837.6000000000001,1246.0,1678.0000000000002,2061.0,179.23,221.0,8.232,13.2,140.0,0.7614438573902234,0.5928571428571429
https://doi.org/10.1006/jssc.1995.1384,1995.0,Ca0.9Ce0.1MnO3,"Ca, Ce",Mn,980.0,97.1206121,,-54.2653587323792,,23.8,25.0,584.26,717.3,1.012,1.55,7.133,0.0,2.063,7.21,100.1,83.0,837.6000000000001,1246.0,1678.0000000000002,2061.0,179.23,221.0,8.232,13.2,140.0,0.7614438573902234,0.5928571428571429
https://doi.org/10.1006/jssc.1995.1384,1995.0,Ca0.9Ce0.1MnO3,"Ca, Ce",Mn,1065.0,92.8140343,,-59.6397163760668,,23.8,25.0,584.26,717.3,1.012,1.55,7.133,0.0,2.063,7.21,100.1,83.0,837.6000000000001,1246.0,1678.0000000000002,2061.0,179.23,221.0,8.232,13.2,140.0,0.7614438573902234,0.5928571428571429
https://doi.org/10.1006/jssc.1995.1384,1995.0,Ca0.9Ce0.1MnO3,"Ca, Ce",Mn,1184.0,,,-69.7580622415767,,23.8,25.0,584.26,717.3,1.012,1.55,7.133,0.0,2.063,7.21,100.1,83.0,837.6000000000001,1246.0,1678.0000000000002,2061.0,179.23,221.0,8.232,13.2,140.0,0.7614438573902234,0.5928571428571429
https://doi.org/10.1006/jssc.1995.1384,1995.0,Ca0.9Ce0.1MnO3,"Ca, Ce",Mn,1280.0,84.7871384,,-73.5783547781156,,23.8,25.0,584.26,717.3,1.012,1.55,7.133,0.0,2.063,7.21,100.1,83.0,837.6000000000001,1246.0,1678.0000000000002,2061.0,179.23,221.0,8.232,13.2,140.0,0.7614438573902234,0.5928571428571429
https://doi.org/10.1006/jssc.1995.1384,1995.0,Ca0.9La0.1MnO3,"Ca,La",Mn,373.0,134.620262,,-75.7881733106945,,23.7,25.0,584.6299999999999,717.3,1.01,1.55,6.933000000000001,0.0,2.0022,7.21,100.3,83.0,849.8000000000001,1246.0,1682.0000000000002,2061.0,179.23,221.0,8.309999999999999,13.2,140.0,0.762078129657937,0.5928571428571429
https://doi.org/10.1006/jssc.1995.1384,1995.0,Ca0.9La0.1MnO3,"Ca,La",Mn,427.0,134.843878,,-80.4475481873,,23.7,25.0,584.6299999999999,717.3,1.01,1.55,6.933000000000001,0.0,2.0022,7.21,100.3,83.0,849.8000000000001,1246.0,1682.0000000000002,2061.0,179.23,221.0,8.309999999999999,13.2,140.0,0.762078129657937,0.5928571428571429
https://doi.org/10.1006/jssc.1995.1384,1995.0,Ca0.9La0.1MnO3,"Ca,La",Mn,572.0,119.741371,,-92.0861138218719,,23.7,25.0,584.6299999999999,717.3,1.01,1.55,6.933000000000001,0.0,2.0022,7.21,100.3,83.0,849.8000000000001,1246.0,1682.0000000000002,2061.0,179.23,221.0,8.309999999999999,13.2,140.0,0.762078129657937,0.5928571428571429
https://doi.org/10.1006/jssc.1995.1384,1995.0,Ca0.9La0.1MnO3,"Ca,La",Mn,680.0,109.44519,,,,23.7,25.0,584.6299999999999,717.3,1.01,1.55,6.933000000000001,0.0,2.0022,7.21,100.3,83.0,849.8000000000001,1246.0,1682.0000000000002,2061.0,179.23,221.0,8.309999999999999,13.2,140.0,0.762078129657937,0.5928571428571429
https://doi.org/10.1006/jssc.1995.1384,1995.0,Ca0.9La0.1MnO3,"Ca,La",Mn,718.0,107.83486,,-104.515814234221,,23.7,25.0,584.6299999999999,717.3,1.01,1.55,6.933000000000001,0.0,2.0022,7.21,100.3,83.0,849.8000000000001,1246.0,1682.0000000000002,2061.0,179.23,221.0,8.309999999999999,13.2,140.0,0.762078129657937,0.5928571428571429
https://doi.org/10.1006/jssc.1995.1384,1995.0,Ca0.9La0.1MnO3,"Ca,La",Mn,817.0,101.545621,,-109.890171877909,,23.7,25.0,584.6299999999999,717.3,1.01,1.55,6.933000000000001,0.0,2.0022,7.21,100.3,83.0,849.8000000000001,1246.0,1682.0000000000002,2061.0,179.23,221.0,8.309999999999999,13.2,140.0,0.762078129657937,0.5928571428571429
https://doi.org/10.1006/jssc.1995.1384,1995.0,Ca0.9La0.1MnO3,"Ca,La",Mn,951.0,91.3647069,,,,23.7,25.0,584.6299999999999,717.3,1.01,1.55,6.933000000000001,0.0,2.0022,7.21,100.3,83.0,849.8000000000001,1246.0,1682.0000000000002,2061.0,179.23,221.0,8.309999999999999,13.2,140.0,0.762078129657937,0.5928571428571429
https://doi.org/10.1006/jssc.1995.1384,1995.0,Ca0.9La0.1MnO3,"Ca,La",Mn,1059.0,90.0332862,,,,23.7,25.0,584.6299999999999,717.3,1.01,1.55,6.933000000000001,0.0,2.0022,7.21,100.3,83.0,849.8000000000001,1246.0,1682.0000000000002,2061.0,179.23,221.0,8.309999999999999,13.2,140.0,0.762078129657937,0.5928571428571429
https://doi.org/10.1006/jssc.1995.1384,1995.0,Ca0.9La0.1MnO3,"Ca,La",Mn,1175.0,86.0557526,,-113.290218133204,,23.7,25.0,584.6299999999999,717.3,1.01,1.55,6.933000000000001,0.0,2.0022,7.21,100.3,83.0,849.8000000000001,1246.0,1682.0000000000002,2061.0,179.23,221.0,8.309999999999999,13.2,140.0,0.762078129657937,0.5928571428571429
https://doi.org/10.1006/jssc.1995.1384,1995.0,Ca0.9La0.1MnO3,"Ca,La",Mn,1230.0,86.0729921,,-98.1796848999024,,23.7,25.0,584.6299999999999,717.3,1.01,1.55,6.933000000000001,0.0,2.0022,7.21,100.3,83.0,849.8000000000001,1246.0,1682.0000000000002,2061.0,179.23,221.0,8.309999999999999,13.2,140.0,0.762078129657937,0.5928571428571429
https://doi.org/10.1006/jssc.1995.1384,1995.0,Ca0.9Pb0.1MnO3,"Ca, Pb",Mn,291.0,20.3040805,,-257.084957439487,,26.200000000000003,25.0,602.3799999999999,717.3,1.133,1.55,5.645,0.0,2.5200000000000005,7.21,101.9,83.0,790.5500000000001,1246.0,1510.5000000000002,2061.0,157.17999999999998,221.0,8.162999999999998,13.2,140.0,0.767152307799646,0.5928571428571429
https://doi.org/10.1006/jssc.1995.1384,1995.0,Ca0.9Pb0.1MnO3,"Ca, Pb",Mn,375.0,18.0434441,,-263.278654309358,,26.200000000000003,25.0,602.3799999999999,717.3,1.133,1.55,5.645,0.0,2.5200000000000005,7.21,101.9,83.0,790.5500000000001,1246.0,1510.5000000000002,2061.0,157.17999999999998,221.0,8.162999999999998,13.2,140.0,0.767152307799646,0.5928571428571429
https://doi.org/10.1006/jssc.1995.1384,1995.0,Ca0.9Pb0.1MnO3,"Ca, Pb",Mn,466.0,17.2853439,,-292.412439289925,,26.200000000000003,25.0,602.3799999999999,717.3,1.133,1.55,5.645,0.0,2.5200000000000005,7.21,101.9,83.0,790.5500000000001,1246.0,1510.5000000000002,2061.0,157.17999999999998,221.0,8.162999999999998,13.2,140.0,0.767152307799646,0.5928571428571429
https://doi.org/10.1006/jssc.1995.1384,1995.0,Ca0.9Pb0.1MnO3,"Ca, Pb",Mn,568.0,15.3331434,,-272.470484044744,,26.200000000000003,25.0,602.3799999999999,717.3,1.133,1.55,5.645,0.0,2.5200000000000005,7.21,101.9,83.0,790.5500000000001,1246.0,1510.5000000000002,2061.0,157.17999999999998,221.0,8.162999999999998,13.2,140.0,0.767152307799646,0.5928571428571429
https://doi.org/10.1006/jssc.1995.1384,1995.0,Ca0.9Pb0.1MnO3,"Ca, Pb",Mn,677.0,15.1252732,,-263.604415688442,,26.200000000000003,25.0,602.3799999999999,717.3,1.133,1.55,5.645,0.0,2.5200000000000005,7.21,101.9,83.0,790.5500000000001,1246.0,1510.5000000000002,2061.0,157.17999999999998,221.0,8.162999999999998,13.2,140.0,0.767152307799646,0.5928571428571429
https://doi.org/10.1006/jssc.1995.1384,1995.0,Ca0.9Pb0.1MnO3,"Ca, Pb",Mn,780.0,14.9104045,,-268.181997664672,,26.200000000000003,25.0,602.3799999999999,717.3,1.133,1.55,5.645,0.0,2.5200000000000005,7.21,101.9,83.0,790.5500000000001,1246.0,1510.5000000000002,2061.0,157.17999999999998,221.0,8.162999999999998,13.2,140.0,0.767152307799646,0.5928571428571429
https://doi.org/10.1006/jssc.1995.1384,1995.0,Ca0.9Pb0.1MnO3,"Ca, Pb",Mn,870.0,16.3476983,,-268.040975422644,,26.200000000000003,25.0,602.3799999999999,717.3,1.133,1.55,5.645,0.0,2.5200000000000005,7.21,101.9,83.0,790.5500000000001,1246.0,1510.5000000000002,2061.0,157.17999999999998,221.0,8.162999999999998,13.2,140.0,0.767152307799646,0.5928571428571429
https://doi.org/10.1006/jssc.1995.1384,1995.0,Ca0.9Pb0.1MnO3,"Ca, Pb",Mn,969.0,17.3845538,,-278.167782622675,,26.200000000000003,25.0,602.3799999999999,717.3,1.133,1.55,5.645,0.0,2.5200000000000005,7.21,101.9,83.0,790.5500000000001,1246.0,1510.5000000000002,2061.0,157.17999999999998,221.0,8.162999999999998,13.2,140.0,0.767152307799646,0.5928571428571429
https://doi.org/10.1006/jssc.1995.1384,1995.0,Ca0.9Pb0.1MnO3,"Ca, Pb",Mn,1069.0,23.2269984,,-239.244233600523,,26.200000000000003,25.0,602.3799999999999,717.3,1.133,1.55,5.645,0.0,2.5200000000000005,7.21,101.9,83.0,790.5500000000001,1246.0,1510.5000000000002,2061.0,157.17999999999998,221.0,8.162999999999998,13.2,140.0,0.767152307799646,0.5928571428571429
https://doi.org/10.1006/jssc.1995.1384,1995.0,Ca0.9Pb0.1MnO3,"Ca, Pb",Mn,1171.0,47.5247066,,-164.716799133559,,26.200000000000003,25.0,602.3799999999999,717.3,1.133,1.55,5.645,0.0,2.5200000000000005,7.21,101.9,83.0,790.5500000000001,1246.0,1510.5000000000002,2061.0,157.17999999999998,221.0,8.162999999999998,13.2,140.0,0.767152307799646,0.5928571428571429
https://doi.org/10.1006/jssc.1995.1384,1995.0,Ca0.9Pb0.1MnO3,"Ca, Pb",Mn,1265.0,55.3552226,,-110.761689333642,,26.200000000000003,25.0,602.3799999999999,717.3,1.133,1.55,5.645,0.0,2.5200000000000005,7.21,101.9,83.0,790.5500000000001,1246.0,1510.5000000000002,2061.0,157.17999999999998,221.0,8.162999999999998,13.2,140.0,0.767152307799646,0.5928571428571429
https://doi.org/10.1006/jssc.1995.1384,1995.0,Ca0.9Sm0.1MnO3,"Ca, Sm",Mn,296.0,108.376222,,-74.3243624384437,,24.2,25.0,585.27,717.3,1.017,1.55,3.696,0.0,2.14,7.21,99.6,83.0,865.0000000000001,1246.0,1515.0000000000002,2061.0,169.23,221.0,8.433,13.2,140.0,0.7598581767209392,0.5928571428571429
https://doi.org/10.1006/jssc.1995.1384,1995.0,Ca0.9Sm0.1MnO3,"Ca, Sm",Mn,377.0,119.180746,,-82.1059697535495,,24.2,25.0,585.27,717.3,1.017,1.55,3.696,0.0,2.14,7.21,99.6,83.0,865.0000000000001,1246.0,1515.0000000000002,2061.0,169.23,221.0,8.433,13.2,140.0,0.7598581767209392,0.5928571428571429
https://doi.org/10.1006/jssc.1995.1384,1995.0,Ca0.9Sm0.1MnO3,"Ca, Sm",Mn,464.0,126.997564,,-86.720217512706,,24.2,25.0,585.27,717.3,1.017,1.55,3.696,0.0,2.14,7.21,99.6,83.0,865.0000000000001,1246.0,1515.0000000000002,2061.0,169.23,221.0,8.433,13.2,140.0,0.7598581767209392,0.5928571428571429
https://doi.org/10.1006/jssc.1995.1384,1995.0,Ca0.9Sm0.1MnO3,"Ca, Sm",Mn,511.0,131.058672,,,,24.2,25.0,585.27,717.3,1.017,1.55,3.696,0.0,2.14,7.21,99.6,83.0,865.0000000000001,1246.0,1515.0000000000002,2061.0,169.23,221.0,8.433,13.2,140.0,0.7598581767209392,0.5928571428571429
https://doi.org/10.1006/jssc.1995.1384,1995.0,Ca0.9Sm0.1MnO3,"Ca, Sm",Mn,569.0,125.336826,,-99.2176086012285,,24.2,25.0,585.27,717.3,1.017,1.55,3.696,0.0,2.14,7.21,99.6,83.0,865.0000000000001,1246.0,1515.0000000000002,2061.0,169.23,221.0,8.433,13.2,140.0,0.7598581767209392,0.5928571428571429
https://doi.org/10.1006/jssc.1995.1384,1995.0,Ca0.9Sm0.1MnO3,"Ca, Sm",Mn,659.0,129.355931,,-105.388741912374,,24.2,25.0,585.27,717.3,1.017,1.55,3.696,0.0,2.14,7.21,99.6,83.0,865.0000000000001,1246.0,1515.0000000000002,2061.0,169.23,221.0,8.433,13.2,140.0,0.7598581767209392,0.5928571428571429
https://doi.org/10.1006/jssc.1995.1384,1995.0,Ca0.9Sm0.1MnO3,"Ca, Sm",Mn,751.0,127.529255,,-102.877135781855,,24.2,25.0,585.27,717.3,1.017,1.55,3.696,0.0,2.14,7.21,99.6,83.0,865.0000000000001,1246.0,1515.0000000000002,2061.0,169.23,221.0,8.433,13.2,140.0,0.7598581767209392,0.5928571428571429
https://doi.org/10.1006/jssc.1995.1384,1995.0,Ca0.9Sm0.1MnO3,"Ca, Sm",Mn,849.0,129.581925,,-108.251493425543,,24.2,25.0,585.27,717.3,1.017,1.55,3.696,0.0,2.14,7.21,99.6,83.0,865.0000000000001,1246.0,1515.0000000000002,2061.0,169.23,221.0,8.433,13.2,140.0,0.7598581767209392,0.5928571428571429
https://doi.org/10.1006/jssc.1995.1384,1995.0,Ca0.9Sm0.1MnO3,"Ca, Sm",Mn,964.0,123.889096,,-144.468825623177,,24.2,25.0,585.27,717.3,1.017,1.55,3.696,0.0,2.14,7.21,99.6,83.0,865.0000000000001,1246.0,1515.0000000000002,2061.0,169.23,221.0,8.433,13.2,140.0,0.7598581767209392,0.5928571428571429
https://doi.org/10.1006/jssc.1995.1384,1995.0,Ca0.9Sm0.1MnO3,"Ca, Sm",Mn,1163.0,120.232361,,-167.886979134349,,24.2,25.0,585.27,717.3,1.017,1.55,3.696,0.0,2.14,7.21,99.6,83.0,865.0000000000001,1246.0,1515.0000000000002,2061.0,169.23,221.0,8.433,13.2,140.0,0.7598581767209392,0.5928571428571429
https://doi.org/10.1006/jssc.1995.1384,1995.0,Ca0.9Sm0.1MnO3,"Ca, Sm",Mn,1235.0,127.869095,,,,24.2,25.0,585.27,717.3,1.017,1.55,3.696,0.0,2.14,7.21,99.6,83.0,865.0000000000001,1246.0,1515.0000000000002,2061.0,169.23,221.0,8.433,13.2,140.0,0.7598581767209392,0.5928571428571429
https://doi.org/10.1006/jssc.1995.1384,1995.0,Ca0.9Y0.1MnO3,"Ca, Y",Mn,296.0,52.1939138,,-59.2928016606779,,21.9,25.0,590.8199999999999,717.3,1.022,1.55,5.093,0.0,1.833,7.21,99.0,83.0,910.4,1246.0,1670.1,2061.0,179.23,221.0,8.495,13.2,140.0,0.7579553599177983,0.5928571428571429
https://doi.org/10.1006/jssc.1995.1384,1995.0,Ca0.9Y0.1MnO3,"Ca, Y",Mn,373.0,59.1718204,,-71.8353198666493,,21.9,25.0,590.8199999999999,717.3,1.022,1.55,5.093,0.0,1.833,7.21,99.0,83.0,910.4,1246.0,1670.1,2061.0,179.23,221.0,8.495,13.2,140.0,0.7579553599177983,0.5928571428571429
https://doi.org/10.1006/jssc.1995.1384,1995.0,Ca0.9Y0.1MnO3,"Ca, Y",Mn,471.0,64.0273344,,-77.215318400018,,21.9,25.0,590.8199999999999,717.3,1.022,1.55,5.093,0.0,1.833,7.21,99.0,83.0,910.4,1246.0,1670.1,2061.0,179.23,221.0,8.495,13.2,140.0,0.7579553599177983,0.5928571428571429
https://doi.org/10.1006/jssc.1995.1384,1995.0,Ca0.9Y0.1MnO3,"Ca, Y",Mn,520.0,61.2284825,,-87.4210980555853,,21.9,25.0,590.8199999999999,717.3,1.022,1.55,5.093,0.0,1.833,7.21,99.0,83.0,910.4,1246.0,1670.1,2061.0,179.23,221.0,8.495,13.2,140.0,0.7579553599177983,0.5928571428571429
https://doi.org/10.1006/jssc.1995.1384,1995.0,Ca0.9Y0.1MnO3,"Ca, Y",Mn,585.0,59.4603723,,-85.7429333754519,,21.9,25.0,590.8199999999999,717.3,1.022,1.55,5.093,0.0,1.833,7.21,99.0,83.0,910.4,1246.0,1670.1,2061.0,179.23,221.0,8.495,13.2,140.0,0.7579553599177983,0.5928571428571429
https://doi.org/10.1006/jssc.1995.1384,1995.0,Ca0.9Y0.1MnO3,"Ca, Y",Mn,675.0,58.6257464,,-88.7551684651703,,21.9,25.0,590.8199999999999,717.3,1.022,1.55,5.093,0.0,1.833,7.21,99.0,83.0,910.4,1246.0,1670.1,2061.0,179.23,221.0,8.495,13.2,140.0,0.7579553599177983,0.5928571428571429
https://doi.org/10.1006/jssc.1995.1384,1995.0,Ca0.9Y0.1MnO3,"Ca, Y",Mn,777.0,57.79622,,-87.0093131088635,,21.9,25.0,590.8199999999999,717.3,1.022,1.55,5.093,0.0,1.833,7.21,99.0,83.0,910.4,1246.0,1670.1,2061.0,179.23,221.0,8.495,13.2,140.0,0.7579553599177983,0.5928571428571429
https://doi.org/10.1006/jssc.1995.1384,1995.0,Ca0.9Y0.1MnO3,"Ca, Y",Mn,891.0,59.6358849,,-86.0489516406527,,21.9,25.0,590.8199999999999,717.3,1.022,1.55,5.093,0.0,1.833,7.21,99.0,83.0,910.4,1246.0,1670.1,2061.0,179.23,221.0,8.495,13.2,140.0,0.7579553599177983,0.5928571428571429
https://doi.org/10.1006/jssc.1995.1384,1995.0,Ca0.9Y0.1MnO3,"Ca, Y",Mn,979.0,53.6337941,,-100.145534953773,,21.9,25.0,590.8199999999999,717.3,1.022,1.55,5.093,0.0,1.833,7.21,99.0,83.0,910.4,1246.0,1670.1,2061.0,179.23,221.0,8.495,13.2,140.0,0.7579553599177983,0.5928571428571429
https://doi.org/10.1006/jssc.1995.1384,1995.0,Ca0.9Y0.1MnO3,"Ca, Y",Mn,1083.0,51.2658017,,-106.313847820078,,21.9,25.0,590.8199999999999,717.3,1.022,1.55,5.093,0.0,1.833,7.21,99.0,83.0,910.4,1246.0,1670.1,2061.0,179.23,221.0,8.495,13.2,140.0,0.7579553599177983,0.5928571428571429
https://doi.org/10.1006/jssc.1995.1384,1995.0,Ca0.9Y0.1MnO3,"Ca, Y",Mn,1269.0,50.5259546,,-97.3236798907923,,21.9,25.0,590.8199999999999,717.3,1.022,1.55,5.093,0.0,1.833,7.21,99.0,83.0,910.4,1246.0,1670.1,2061.0,179.23,221.0,8.495,13.2,140.0,0.7579553599177983,0.5928571428571429
